Repository: oxylol/plint

<h1 align="center">Plint</h1>
Ad blocking · game servers · streaming · remote access · a few apps of its own · and Claude living on the box.</p>

---

Every service is a name under one domain, with a real certificate, reachable the same
way at home and away. One command installs it, one command runs it, and the whole
machine is this repository.

| | |
|---|---|
| **plint.net** | Home page: live instruments and a registry of every service (`theme/home`) |
| **dns.plint.net** | AdGuard Home: network-wide ad blocking, encrypted upstream DNS |
| **games.plint.net** | AMP: game servers |
| **stremio.plint.net** | Stremio: streaming server and web player |
| **host.plint.net** | Cockpit: updates, disks, logs, terminal |
| **stacks.plint.net** | Dockge: containers |
| **metrics.plint.net** | Beszel: CPU, memory, disk, per container |
| **status.plint.net** | Uptime Kuma: status page |
| **ntfy.plint.net** | ntfy: push notifications to your phone |
| **backup.plint.net** | Kopia: nightly snapshots |
| **speed.plint.net** | Speedtest Tracker: internet speed, four tests a day |
| *Tailscale* | remote access, Tailscale SSH, LAN subnet routing |
| *Claude* | Claude Code on the server, controlled from the Claude app |

Built on top of that, each in `apps/` with its own README:

| | |
|---|---|
| **cnc.plint.net** | CNC Studio: a G-code simulator with Claude built in |
| **poly.plint.net** | Polybot: Polymarket strategies compared on paper |
| **stocks.plint.net** | Stocks: stock-trading models on paper, side by side |

# CNC Twin

CNC Twin runs a CNC program on a physical twin of the machine before the real machine runs it, and says
whether the program is safe to run and why. It reads the program in the control's own dialect, executes it
the way the control and the machine would (look-ahead, block timing, axis drives, spindle), cuts the stock
with the real tool geometry, and follows what the cut does: forces, vibration and chatter, heat, tool wear,
chips, coolant, the workholding and the finished part's geometry against its drawing. Every finding names
the program line, the simulated time, the tool position and the chain of causes behind it. The verdict is
**SAFE TO RUN** when no finding has severity error or fatal (docs/architecture.md section 11).

Everything is SI inside, offline, deterministic (same project, build and hardware give bit-identical
results, docs/determinism.md), and every number in the databases carries a source or is marked as an
estimate with a note on how it was derived. How good the predictions are is stated per quantity in
[Limits](#limits): read it before acting on a number.

What a run gives: the verdict and its reasons, findings with cause chains, the machined part (meshes, a
virtual CMM against the CAD tolerances), surface finish and burrs, tool wear and life, cycle time and
production figures, time series of every channel, a 3-D playback, an HTML/PDF report and setup sheet, a
video and the sound of the cut. All of it is files in one run directory (docs/formats.md "Run directory").

## Quick start

**On Plint (the service).** The stack is `stacks/twin/compose.yaml`: one container (`cnc-twin`, image
`plint/cnc-twin:local` built from this folder), the API and the web UI on `127.0.0.1:5210`, projects and runs
in `data/cnc-twin`, one simulation at a time, 1.5 GB memory cap, 2 CPUs.

```
sudo install -d -o 1002 -g 1002 /opt/plint/data/cnc-twin   # once: the container runs as uid 1002 on a read-only root
plint up twin                                              # builds the image the first time (it compiles every kernel)
plint logs cnc-twin
```

The UI is at `https://twin.<domain>` (Caddy proxies to port 5210; the home screen has a card). Open an
example or upload a zipped project folder, press **Check**, then **Start a run**, and follow it live; the
verdict, findings, playback, inspection, tools, report and files are tabs of the run page (docs/ui.md).
After a change to this folder, `plint sync` rebuilds the image.

**Command line.** `bin/twin` runs the CLI from the virtualenv `~/.venvs/cnc-twin` (`CNCTWIN_VENV`), or from
the Docker image when there is no virtualenv, with the deterministic environment either way.

```
cd /opt/plint/apps/cnc-twin
bin/twin warmup                                                 # compile every kernel once (about 12 CPU minutes)
bin/twin check examples/pocket-islands-al6061 --out /tmp/pocket-check   # timestep, cost estimate, program checks
bin/twin run examples/pocket-islands-al6061/project.yaml --set max_sim_s=8
bin/twin explain runs-data/runs/<run_id>                        # the findings; add a finding id for its causes
```

`twin run` prints the run directory, then `SAFE TO RUN` (exit 0) or `NOT SAFE TO RUN` with the reasons
(exit 3). Runs go to `DATA_DIR/runs/` (`DATA_DIR` defaults to `runs-data/` here, `/data` in the container)
and through the run cache: the same project, inputs, options and build are answered from the cache.

File: apps/cnc-twin/db/materials/cfrp-t300-epoxy.yaml
# Workpiece material: CFRP, Toray T300 standard-modulus carbon fibre in epoxy, fibre volume fraction ~0.6.
# Unidirectional (UD) and quasi-isotropic (QI) laminates: the physical section holds the QI laminate; fibre,
# matrix, UD-lamina, layup and fibre-orientation data have no key in the material template and are in
# `extensions`. Sources: db/bibliography/materials-nonmetals.yaml
# Paywalled machining literature (orthogonal forces vs fibre angle, CFRP tool wear, G_IC data) could not be read
# in this session: those values are estimates and are flagged.
format: cnctwin-material
version: 1
id: cfrp-t300-epoxy
name: "CFRP T300/epoxy, Vf 0.6 (UD and quasi-isotropic laminates)"
family: composite
iso_group: O
condition: "cured laminate, dry; reference resin for the Toray composite data: Toray #2500 epoxy cured at 130 C"
designations: {fibre: "TORAYCA T300 (standard modulus, 7 um filament)", walter_group: "O4 (Walter class 'fibre-reinforced plastics', O3-O5)"}
stock_forms: []

physical:                          # quasi-isotropic laminate [0/45/90/-45]ns as the default bulk
  src: est
  note: "laminate values by micromechanics and laminate theory from the Toray T300 fibre/UD data and an assumed generic epoxy (extensions.matrix_properties)"
  density_kg_m3: {value: 1540, note: "rule of mixtures 0.6 x 1760 (T300, toray-2025-t300-datasheet) + 0.4 x 1200 (cured epoxy, assumed) = 1536"}
  specific_heat_J_kgK: {table: [[20, 910]], note: "mass-weighted: fibre mass fraction 0.69 x 777 J/kgK (toray-2025-t300-datasheet) + 0.31 x 1200 J/kgK (epoxy, assumed)"}
  conductivity_W_mK: {table: [[20, 0.47]], note: "TRANSVERSE / through-thickness k2: Maxwell-type mixing of epoxy 0.2 W/mK (assumed) and fibre transverse 1.0 W/mK (assumed). Along the fibres k1 ~6.4 W/mK (extensions.lamina); QI in-plane ~(k1 + k2)/2 ~3.4 W/mK"}
  expansion_1_K: {table: [[50, 2.3e-6]], note: "QI in-plane, stiffness-weighted from lamina alpha1 0.2e-6 and alpha2 37e-6 (est); through-thickness ~alpha2"}
  youngs_modulus_GPa: {table: [[20, 52.6]], note: "QI in-plane modulus by classical laminate theory from E1 140 GPa (toray-2025-t300-datasheet) and est E2 8.3, G12 3.9 GPa, nu12 0.26"}
  poisson: {value: 0.31, note: "QI in-plane, laminate theory"}
  solidus_degC: null
  liquidus_degC: null
  glass_transition_degC: {value: 135, range: [120, 200], note: "matrix Tg: #2500 epoxy cured at 130 C, Tg not given (assumed ~135 C dry); 180 C-cure aerospace epoxies reach 180-200 C; wet Tg is lower"}
  decomposition_degC: {value: 300, range: [280, 350], note: "epoxy matrix thermal decomposition onset assumed (general knowledge, not read); carbon fibre is stable far above this in machining"}
  hardness: {shore_D: 88, note: "placeholder: no hardness was read; Shore D typical of cured epoxy laminates assumed"}
  yield_MPa: {value: 600, note: "brittle: yield = ultimate. QI tensile strength from E_QI x UD failure strain (52.6 GPa x 1.26 % = 660 MPa, toray strain) reduced ~10 % for ply interaction"}
  ultimate_MPa: {value: 600, note: "as yield_MPa"}
  elongation_pct: {value: 1.26, src: toray-2025-t300-datasheet, note: "UD 0 deg tensile strain at failure"}
  fracture_strain: {value: 0.0126, src: toray-2025-t300-datasheet, note: "UD 0 deg"}

flow_stress:
  model: none                      # task rule for composites (no flow stress); current schemas.py accepts only johnson_cook or null
  note: "Brittle fibre composite: no flow stress. Cutting model: fibre-orientation dependent edge forces (cutting.kienzle class value x extensions.cutting.fibre_orientation factors per ply), chips are powder; damage checks from composite.delamination (drilling exit push-out), fibre pull-out/uncut fibres at fibre cutting angles above 90 deg, and matrix temperature against Tg."

cutting:
  kienzle:
    - tool_class: carbide
      coating: uncoated
      kc11_N_mm2: 300
      mc: 0.3
      kf11_N_mm2: null             # feed and passive forces not published: derived by the pipeline
      mf: null
      kp11_N_mm2: null
      mp: null
      h_ref_mm: 1
      b_ref_mm: 1
      rake_ref_deg: 0
      vc_ref_m_min: {value: 150, src: est, note: "Walter gives no reference speed; assumed"}
      src: walter-2025-technical-compendium
      note: "Walter class 'fibre-reinforced plastics' (O3, O4, O5), p. F9, neutral cutting edge geometry; one value for GFRP, CFRP and AFRP. Taken here as the orientation-averaged (QI) value"
    - tool_class: carbide
      coating: "CVD diamond"
      kc11_N_mm2: 300
      mc: 0.3
      kf11_N_mm2: null             # feed and passive forces not published: derived by the pipeline
      mf: null
      kp11_N_mm2: null
      mp: null
      h_ref_mm: 1
      b_ref_mm: 1
      rake_ref_deg: 0
      vc_ref_m_min: 250
      src: est
      note: "Walter class value assumed for diamond-coated carbide; reference speed assumed"
    - tool_class: pcd
      coating: uncoated
      kc11_N_mm2: 300
      mc: 0.3
      kf11_N_mm2: null             # feed and passive forces not published: derived by the pipeline
      mf: null
      kp11_N_mm2: null
      mp: null
      h_ref_mm: 1
      b_ref_mm: 1
      rake_ref_deg: 0
      vc_ref_m_min: 400
      src: est
      note: "Walter class value assumed for PCD; reference speed assumed"
  mechanistic: []                  # no published milling calibration was readable
  min_chip_thickness_ratio: {value: 0.5, src: est, note: "fibres bend and spring back under the edge radius instead of being cut; assumed"}
  indentation_coeff_N_mm3: {value: 5.0e3, src: est, note: "placeholder between polymers (2.5e3) and aluminium (1.5e4); fibre spring-back under the flank gives strong flank contact; not identified"}
  work_hardening:
    src: est
    note: "not applicable; machining leaves a damaged layer (matrix cracks, fibre pull-out) instead"
    layer_depth_um: 0
    hardness_increase_pct: 0
    strain_hardening_exponent: 0

friction:
  - tool_class: carbide
    coating: uncoated
    mu_sliding: {value: 0.25, src: est, range: [0.15, 0.4], note: "assumed; no carbide/CFRP friction measurement was read"}
    sticking_ratio: {value: 0.0, src: est, note: "powder chip, no sticking zone"}
  - tool_class: carbide
    coating: "CVD diamond"
    mu_sliding: {value: 0.15, src: est, note: "assumed"}
    sticking_ratio: {value: 0.0, src: est, note: "no sticking zone"}
  - tool_class: pcd
    coating: uncoated
    mu_sliding: {value: 0.15, src: est, note: "assumed"}
    sticking_ratio: {value: 0.0, src: est, note: "no sticking zone"}

chip:
  tendency: powder                 # fractured fibre fragments and matrix powder
  segmentation: null
  bue: null
  breakability: {value: good, src: est, note: "no coherent chip"}
  oxide_colours: null

tool_life:                         # wear is abrasive edge rounding by the fibres; temperatures stay low (matrix limit)
  - tool_class: carbide
    coating: uncoated
    C_m_min: 224
    n: 0.35
    a: 0.2
    b: 0.1
    feed_ref_mm: 0.05
    ap_ref_mm: 5
    VB_limit_mm: 0.1
    T_ref_min: 1
    life_basis: cutting_time
    src: est
    note: "placeholder: T = 10 min at vc = 100 m/min assumed for uncoated K-grade carbide; the practical end of life is set by edge rounding causing delamination, fibre pull-out and uncut fibres, not by VB alone. No CFRP tool-life fit could be read"
  - tool_class: carbide
    coating: "CVD diamond"
    C_m_min: 780
    n: 0.4
    a: 0.2
    b: 0.1
    feed_ref_mm: 0.05
    ap_ref_mm: 5
    VB_limit_mm: 0.1
    T_ref_min: 1
    life_basis: cutting_time
    src: est
    note: "placeholder: T = 30 min at 200 m/min assumed; coating delamination ends life abruptly"
  - tool_class: pcd
    coating: uncoated
    C_m_min: 1550
    n: 0.4
    a: 0.2
    b: 0.1
    feed_ref_mm: 0.05
    ap_ref_mm: 5
    VB_limit_mm: 0.1
    T_ref_min: 1
    life_basis: cutting_time
    src: est
    note: "placeholder: T = 60 min at 300 m/min assumed. Leitz recommends DP for very abrasive materials including fibre reinforced plastics (leitz-2017-lexicon-ed7-ch11)"
tool_life_usui: []

residual_stress: []                # cure stresses from ply CTE mismatch are not represented

skin:
  src: est
  note: "resin-rich surface layer / peel-ply texture not modelled"
  type: none
  thickness_mm: 0
  hardness_factor: 1.0
  abrasiveness_factor: 1.0

thermal_damage:
  burn_degC: {value: 300, src: est, note: "matrix decomposition onset (see physical); burnt/charred matrix at the cut surface"}
  white_layer_degC: null
  melt_smear_degC: {value: 135, src: est, note: "matrix Tg (est): above it the matrix softens and smears, fibres lose support, pull-out and surface damage grow"}

ignition: null

composite:
  fibre: carbon
  matrix: "epoxy (Toray #2500 class, 130 C cure, for the Toray composite data)"
  fibre_volume_fraction: {value: 0.6, src: toray-2025-t300-datasheet, note: "Toray composite properties are normalised to 60 % fibre volume"}
  layup: "quasi-isotropic [0/45/90/-45]ns (physical section); unidirectional [0]n data in extensions.lamina"
  delamination:
    src: est
    note: "Hocheng & Dharan (J. Eng. Ind. 112, 1990, 236-239) push-out model for a twist drill, F_crit = pi * sqrt(8 G_IC E h^3 / (3 (1 - nu^2))), h = uncut thickness under the drill; standard form as widely reproduced, not read in the original in this session. E = 52.6 GPa and nu = 0.31 (QI laminate, est); for UD an orthotropic plate solution is needed. More h values in extensions.delamination"
    model: hocheng-dharan
    G_IC_J_m2: {value: 200, range: [100, 300], src: est, note: "mode I interlaminar toughness typical of untoughened 120-180 C-cure carbon/epoxy (general knowledge; no T300/epoxy DCB value could be read); toughened systems reach 300-600 J/m2"}
    critical_thrust_N: {value: 196, src: est, note: "at h = 0.5 mm (four 0.125 mm plies left), G_IC 200 J/m2, E 52.6 GPa, nu 0.31"}
  dust_mass_fraction: {value: 1.0, src: est, note: "no coherent chips: all removed mass leaves as powder and fibre fragments; the airborne fine fraction is not quantified"}
  abrasive_wear_factor: {value: 10, src: est, note: "multiplier on the abrasive (Archard-type) part of the tool wear model relative to plain carbon steel AISI 1045 at equal sliding distance and contact stress; assumed - carbon fibres wear carbide by abrasion and edge rounding at low temperature"}

extensions:                        # data outside the material template (not yet in cnctwin/db/schemas.py)
  fibre_properties:
    src: toray-2025-t300-datasheet
    density_kg_m3: {value: 1760}
    tensile_strength_MPa: {value: 3530}
    tensile_modulus_GPa: {value: 230}
    strain_pct: {value: 1.5}
    diameter_um: {value: 7}
    expansion_axial_1_K: {value: -0.41e-6}
    specific_heat_J_kgK: {value: 777, note: "0.777 J/g C"}
    conductivity_axial_W_mK: {value: 10.5, note: "0.105 J/(cm s C); direction not stated, taken as axial"}
    electrical_resistivity_ohm_m: {value: 1.7e-5, note: "1.7e-3 ohm cm"}
  matrix_properties:
    src: est
    note: "generic cured epoxy assumed (no #2500 resin data read); used only for the micromechanics estimates"
    density_kg_m3: 1200
    youngs_modulus_GPa: 3.5
    poisson: 0.35
    specific_heat_J_kgK: 1200
    conductivity_W_mK: 0.2
    expansion_1_K: 6.0e-5
  lamina:                          # UD ply at Vf 0.6; 1 = fibre direction
    E1_GPa: {value: 140, src: toray-2025-t300-datasheet, note: "0 deg tensile modulus; rule of mixtures with Em 3.5 GPa gives 139 GPa (consistency check)"}
    E2_GPa: {value: 8.3, src: est, note: "Halpin-Tsai, xi = 2, fibre transverse modulus 15 GPa (assumed), Em 3.5 GPa (assumed)"}
    G12_GPa: {value: 3.9, src: est, note: "Halpin-Tsai, xi = 1, fibre shear modulus 15 GPa (assumed), Gm 1.3 GPa"}
    nu12: {value: 0.26, src: est, note: "rule of mixtures, fibre 0.20 (assumed), matrix 0.35 (assumed)"}
    Xt_MPa: {value: 1820, src: toray-2025-t300-datasheet, note: "0 deg tensile strength (ASTM D3039)"}
    Xc_MPa: {value: 1470, src: toray-2025-t300-datasheet, note: "0 deg compressive strength (SACMA SRM 1R-94)"}
    Yt_MPa: {value: 76, src: toray-2025-t300-datasheet, note: "90 deg tensile strength (ASTM D3039)"}
    S12_MPa: {value: 95, src: toray-2025-t300-datasheet, note: "in-plane shear strength (ASTM D3518)"}
    ILSS_MPa: {value: 94.1, src: toray-2025-t300-datasheet, note: "SACMA SRM 8R-94"}
    flexural_strength_MPa: {value: 1790, src: toray-2025-t300-datasheet}
    flexural_modulus_GPa: {value: 123, src: toray-2025-t300-datasheet}
    k1_W_mK: {value: 6.4, src: est, note: "rule of mixtures 0.6 x 10.5 (toray) + 0.4 x 0.2 (assumed)"}
    k2_W_mK: {value: 0.47, src: est, note: "see physical.conductivity_W_mK"}
    alpha1_1_K: {value: 0.2e-6, src: est, note: "Schapery, fibre -0.41e-6 (toray), matrix 60e-6 (assumed); measured T300/epoxy values are near zero, sign uncertain"}
    alpha2_1_K: {value: 3.7e-5, src: est, note: "Schapery, fibre transverse 7e-6 (assumed)"}
    ply_thickness_mm: {value: 0.125, src: est, note: "typical cured UD prepreg ply"}
  layups:
    - id: ud
      layup: "[0]n"
      note: "orthotropic; use the lamina constants; edge forces from cutting.fibre_orientation at the local theta"
    - id: qi
      layup: "[0/45/90/-45]ns"
      E_inplane_GPa: {value: 52.6, src: est, note: "classical laminate theory with the lamina values"}
      nu_inplane: {value: 0.31, src: est, note: "classical laminate theory"}
      note: "each tooth pass meets 0, 45, 90 and 135 deg plies; sum the per-ply forces over the engaged thickness"
  cutting:
    fibre_orientation:             # UD ply: theta = angle from the cutting velocity to the fibres, 0-180 deg
      src: est
      note: "factors on the Walter class kc (kc_factor) and the thrust/cutting force ratio (Ft_over_Fc) per ply. ASSUMED shape: the commonly reported trend for UD CFRP is a cutting force minimum near theta 0-15 deg rising to a maximum around 90-135 deg, and a high thrust force at 0 deg (fibres bent under the edge) falling towards 45-90 deg. The measured values of Wang, Ramulu & Arola (Int. J. Mach. Tools Manuf. 35, 1995) and later studies could not be read (paywalled). Mean of kc_factor over 0/45/90/135 deg = 1.0, so the QI value equals the Walter class value. Above 90 deg expect subsurface cracking, fibre pull-out and uncut fibres"
      points:
        - {theta_deg: 0, kc_factor: 0.6, Ft_over_Fc: 1.0}
        - {theta_deg: 15, kc_factor: 0.65, Ft_over_Fc: 0.8}
        - {theta_deg: 30, kc_factor: 0.75, Ft_over_Fc: 0.6}
        - {theta_deg: 45, kc_factor: 0.85, Ft_over_Fc: 0.5}
        - {theta_deg: 60, kc_factor: 1.0, Ft_over_Fc: 0.45}
        - {theta_deg: 90, kc_factor: 1.2, Ft_over_Fc: 0.45}
        - {theta_deg: 120, kc_factor: 1.35, Ft_over_Fc: 0.55}
        - {theta_deg: 135, kc_factor: 1.35, Ft_over_Fc: 0.65}
        - {theta_deg: 150, kc_factor: 1.1, Ft_over_Fc: 0.8}
        - {theta_deg: 180, kc_factor: 0.6, Ft_over_Fc: 1.0}
  delamination:
    src: est
    note: "Hocheng-Dharan critical thrust for the QI laminate (E 52.6 GPa, nu 0.31, G_IC 200 J/m2) at other uncut thicknesses; F scales with h^1.5 and sqrt(G_IC)"
    E_GPa: 52.6
    nu: 0.31
    examples:
      - {h_mm: 0.25, F_N: 69}
      - {h_mm: 0.5, F_N: 196}
      - {h_mm: 1.0, F_N: 554}
  fibre_pull_out: {src: est, note: "fibre pull-out, uncut fibres and subsurface matrix cracking grow at fibre cutting angles above ~90 deg, with edge rounding (tool wear) and with matrix temperature above Tg; the outer plies at entry and exit are unsupported (peel-up at entry, push-out at exit)"}
  hazards:
    dust:
      src: toray-2025-t300-datasheet
      fibre_diameter_um: {value: 7, note: "T300 filament diameter; thinner fragments arise only if fibres split (not quantified)"}
      electrical_resistivity_ohm_m: {value: 1.7e-5, note: "fibre resistivity: CFRP dust is electrically conductive, a risk to unprotected electrical equipment (consequence assumed)"}
      note: "machining CFRP produces fine powder with respirable matrix/fibre particles; extraction at source and P2/P3 protection are normal practice (general knowledge, not read)"
  recommended:
    n_rpm: {value: [10000, 16000], src: leitz-2020-lexicon-ed7-ch05, note: "window, Leitz serrated HW solid Z2 router (D 2-8 mm) for glass and carbon fibre materials; multi-tooth geometry to avoid delamination"}
    vf_m_min: {value: [1.5, 2.0], src: leitz-2020-lexicon-ed7-ch05, note: "window, same tool"}

notes: "T300/epoxy Vf 0.6. Sourced: fibre properties and UD lamina strengths/modulus (Toray T300 datasheet), Kienzle class value (Walter FRP), router window (Leitz). Estimated: laminate density, cp, conductivities and CTEs (micromechanics with assumed matrix and fibre-transverse values), E2/G12/nu12, QI modulus and strength, hardness, Tg, decomposition, the fibre-orientation force table, G_IC and critical thrust, friction, tool life, abrasive factor. Gaps (paywalled): Wang/Ramulu/Arola orthogonal forces vs fibre angle, CFRP carbide/PCD tool-wear data, T300/epoxy G_IC, dust particle size and respirable fraction."

File: apps/cnc-twin/db/materials/gfrp-eglass-epoxy.yaml
# Workpiece material: GFRP, E-glass fibre in epoxy, fibre volume fraction ~0.6; UD and quasi-isotropic laminates.
# The physical section holds the QI laminate; fibre, matrix, UD-lamina, layup and fibre-orientation data have no
# key in the material template and are in `extensions`. Only the E-glass fibre properties (secondary source) and
# the Walter class kc were readable; laminate values are micromechanics estimates.
# Sources: db/bibliography/materials-nonmetals.yaml
format: cnctwin-material
version: 1
id: gfrp-eglass-epoxy
name: "GFRP E-glass/epoxy, Vf 0.6 (UD and quasi-isotropic laminates)"
family: composite
iso_group: O
condition: "cured laminate, dry; generic epoxy matrix"
designations: {fibre: "E-glass (alumino-borosilicate, < 1 % alkali oxides)", walter_group: "O3 (Walter class 'fibre-reinforced plastics', O3-O5)"}
stock_forms: []

physical:                          # quasi-isotropic laminate [0/45/90/-45]ns as the default bulk
  src: est
  note: "laminate values by micromechanics and laminate theory from the E-glass fibre data (wikipedia-en-glass-fiber-2026) and an assumed generic epoxy (extensions.matrix_properties)"
  density_kg_m3: {value: 2030, note: "rule of mixtures 0.6 x 2580 (E-glass) + 0.4 x 1200 (cured epoxy, assumed) = 2028"}
  specific_heat_J_kgK: {table: [[20, 895]], note: "mass-weighted: fibre mass fraction 0.76 x 800 J/kgK (E-glass, assumed) + 0.24 x 1200 J/kgK (epoxy, assumed)"}
  conductivity_W_mK: {table: [[20, 0.51]], note: "TRANSVERSE / through-thickness k2: Maxwell-type mixing of glass 1.3 W/mK (assumed) and epoxy 0.2 W/mK (assumed); along the fibres ~0.86 W/mK (rule of mixtures)"}
  expansion_1_K: {table: [[50, 1.37e-5]], note: "QI in-plane, stiffness-weighted from lamina alpha1 7.0e-6 and alpha2 34e-6 (est)"}
  youngs_modulus_GPa: {table: [[20, 24.3]], note: "QI in-plane modulus by classical laminate theory from the est lamina values (extensions.lamina)"}
  poisson: {value: 0.33, note: "QI in-plane, laminate theory"}
  solidus_degC: null
  liquidus_degC: null
  glass_transition_degC: {value: 120, range: [80, 180], note: "generic epoxy matrix Tg assumed; depends on resin and cure (room-temperature/80 C cures 60-100 C, hot-cured anhydride/amine systems 120-180 C)"}
  decomposition_degC: {value: 300, range: [280, 350], note: "epoxy decomposition onset assumed; E-glass softens only at 846 C (wikipedia-en-glass-fiber-2026)"}
  hardness: {shore_D: 85, note: "placeholder: no hardness was read; Shore D typical of cured epoxy laminates assumed"}
  yield_MPa: {value: 450, note: "brittle: yield = ultimate. QI tensile strength from E_QI x UD failure strain (24.3 GPa x 2.4 % = 590 MPa) reduced ~25 % for early transverse-ply cracking (assumed)"}
  ultimate_MPa: {value: 450, note: "as yield_MPa"}
  elongation_pct: null
  fracture_strain: {value: 0.024, note: "UD 0 deg: Xt 1140 MPa (est) / E1 47 GPa"}

flow_stress:
  model: none                      # task rule for composites; current schemas.py accepts only johnson_cook or null
  note: "Brittle fibre composite: no flow stress. Cutting model as for cfrp-t300-epoxy: Walter FRP class kc times the fibre-orientation factors per ply (extensions.cutting.fibre_orientation); powder chips; delamination check with the Hocheng-Dharan thrust; matrix temperature against Tg."

cutting:
  kienzle:
    - tool_class: carbide
      coating: uncoated
      kc11_N_mm2: 300
      mc: 0.3
      kf11_N_mm2: null             # feed and passive forces not published: derived by the pipeline
      mf: null
      kp11_N_mm2: null
      mp: null
      h_ref_mm: 1
      b_ref_mm: 1
      rake_ref_deg: 0
      vc_ref_m_min: {value: 150, src: est, note: "Walter gives no reference speed; assumed"}
      src: walter-2025-technical-compendium
      note: "Walter class 'fibre-reinforced plastics' (O3, O4, O5), p. F9, neutral cutting edge geometry; same value as CFRP. Taken as the orientation-averaged (QI) value"
    - tool_class: carbide
      coating: "CVD diamond"
      kc11_N_mm2: 300
      mc: 0.3
      kf11_N_mm2: null             # feed and passive forces not published: derived by the pipeline
      mf: null
      kp11_N_mm2: null
      mp: null
      h_ref_mm: 1
      b_ref_mm: 1
      rake_ref_deg: 0
      vc_ref_m_min: 250
      src: est
      note: "Walter class value assumed for diamond-coated carbide; reference speed assumed"
    - tool_class: pcd
      coating: uncoated
      kc11_N_mm2: 300
      mc: 0.3
      kf11_N_mm2: null             # feed and passive forces not published: derived by the pipeline
      mf: null
      kp11_N_mm2: null
      mp: null
      h_ref_mm: 1
      b_ref_mm: 1
      rake_ref_deg: 0
      vc_ref_m_min: 400
      src: est
      note: "Walter class value assumed for PCD; reference speed assumed"
  mechanistic: []
  min_chip_thickness_ratio: {value: 0.5, src: est, note: "fibres bend under the edge radius; assumed"}
  indentation_coeff_N_mm3: {value: 5.0e3, src: est, note: "placeholder as for CFRP"}
  work_hardening:
    src: est
    note: "not applicable; machining leaves a damaged layer instead"
    layer_depth_um: 0
    hardness_increase_pct: 0
    strain_hardening_exponent: 0

friction:
  - tool_class: carbide
    coating: uncoated
    mu_sliding: {value: 0.3, src: est, range: [0.2, 0.45], note: "assumed; no measurement read"}
    sticking_ratio: {value: 0.0, src: est, note: "powder chip, no sticking zone"}
  - tool_class: carbide
    coating: "CVD diamond"
    mu_sliding: {value: 0.15, src: est, note: "assumed"}
    sticking_ratio: {value: 0.0, src: est, note: "no sticking zone"}
  - tool_class: pcd
    coating: uncoated
    mu_sliding: {value: 0.15, src: est, note: "assumed"}
    sticking_ratio: {value: 0.0, src: est, note: "no sticking zone"}

chip:
  tendency: powder
  segmentation: null
  bue: null
  breakability: {value: good, src: est, note: "no coherent chip"}
  oxide_colours: null

tool_life:
  - tool_class: carbide
    coating: uncoated
    C_m_min: 224
    n: 0.35
    a: 0.2
    b: 0.1
    feed_ref_mm: 0.05
    ap_ref_mm: 5
    VB_limit_mm: 0.1
    T_ref_min: 1
    life_basis: cutting_time
    src: est
    note: "placeholder: same as CFRP (T = 10 min at 100 m/min); glass fibres (E 76 GPa) are hard and abrade the carbide binder; no GFRP tool-life fit could be read"
  - tool_class: carbide
    coating: "CVD diamond"
    C_m_min: 780
    n: 0.4
    a: 0.2
    b: 0.1
    feed_ref_mm: 0.05
    ap_ref_mm: 5
    VB_limit_mm: 0.1
    T_ref_min: 1
    life_basis: cutting_time
    src: est
    note: "placeholder: T = 30 min at 200 m/min assumed"
  - tool_class: pcd
    coating: uncoated
    C_m_min: 1550
    n: 0.4
    a: 0.2
    b: 0.1
    feed_ref_mm: 0.05
    ap_ref_mm: 5
    VB_limit_mm: 0.1
    T_ref_min: 1
    life_basis: cutting_time
    src: est
    note: "placeholder: T = 60 min at 300 m/min assumed; Leitz recommends DP for fibre reinforced plastics (leitz-2017-lexicon-ed7-ch11)"
tool_life_usui: []

residual_stress: []

skin:
  src: est
  note: "gelcoat or resin-rich surface not modelled"
  type: none
  thickness_mm: 0
  hardness_factor: 1.0
  abrasiveness_factor: 1.0

thermal_damage:
  burn_degC: {value: 300, src: est, note: "matrix decomposition onset (see physical)"}
  white_layer_degC: null
  melt_smear_degC: {value: 120, src: est, note: "matrix Tg (est); above it the matrix smears and fibres pull out"}

ignition: null

composite:
  fibre: glass
  matrix: "epoxy (generic)"
  fibre_volume_fraction: {value: 0.6, src: est, note: "nominal for this file (task spec)"}
  layup: "quasi-isotropic [0/45/90/-45]ns (physical section); unidirectional [0]n data in extensions.lamina"
  delamination:
    src: est
    note: "Hocheng & Dharan (J. Eng. Ind. 112, 1990) push-out model, F_crit = pi * sqrt(8 G_IC E h^3 / (3 (1 - nu^2))), standard form as widely reproduced, not read in the original in this session; E 24.3 GPa, nu 0.33 (QI laminate, est). More h values in extensions.delamination"
    model: hocheng-dharan
    G_IC_J_m2: {value: 400, range: [300, 600], src: est, note: "mode I interlaminar toughness typical of glass/epoxy (general knowledge; no DCB value could be read)"}
    critical_thrust_N: {value: 189, src: est, note: "at h = 0.5 mm, G_IC 400 J/m2, E 24.3 GPa, nu 0.33"}
  dust_mass_fraction: {value: 1.0, src: est, note: "powder and fibre fragments, no coherent chips"}
  abrasive_wear_factor: {value: 10, src: est, note: "relative to AISI 1045 as defined in cfrp-t300-epoxy; assumed equal to CFRP (glass is harder than carbon fibre but less stiff; no comparison data read)"}

extensions:                        # data outside the material template (not yet in cnctwin/db/schemas.py)
  fibre_properties:
    src: wikipedia-en-glass-fiber-2026
    note: "E-glass row of the properties table (secondary, citing Wallenberger & Bingham 2009)"
    density_kg_m3: {value: 2580}
    tensile_strength_MPa: {value: 3445}
    compressive_strength_MPa: {value: 1080}
    tensile_modulus_GPa: {value: 76.0}
    expansion_1_K: {value: 5.4e-6}
    softening_degC: {value: 846}
    diameter_um: {value: 13, src: est, range: [10, 17], note: "typical continuous E-glass reinforcement filament diameter (general knowledge, not read)"}
  matrix_properties:
    src: est
    note: "generic cured epoxy assumed, as in cfrp-t300-epoxy"
    density_kg_m3: 1200
    youngs_modulus_GPa: 3.5
    poisson: 0.35
    specific_heat_J_kgK: 1200
    conductivity_W_mK: 0.2
    expansion_1_K: 6.0e-5
  lamina:                          # UD ply at Vf 0.6; 1 = fibre direction
    E1_GPa: {value: 47.0, src: est, note: "rule of mixtures 0.6 x 76 (wikipedia-en-glass-fiber-2026) + 0.4 x 3.5 (assumed)"}
    E2_GPa: {value: 15.1, src: est, note: "Halpin-Tsai, xi = 2 (glass isotropic, E 76 GPa)"}
    G12_GPa: {value: 4.5, src: est, note: "Halpin-Tsai, xi = 1; glass shear modulus 31 GPa from nu 0.22 (assumed), Gm 1.3 GPa"}
    nu12: {value: 0.27, src: est, note: "rule of mixtures, glass 0.22 (assumed), epoxy 0.35 (assumed)"}
    Xt_MPa: {value: 1140, src: est, range: [1000, 1300], note: "typical UD E-glass/epoxy at Vf ~0.6 (general knowledge, not read)"}
    Xc_MPa: {value: 600, src: est, range: [550, 800], note: "typical, not read"}
    Yt_MPa: {value: 35, src: est, range: [30, 45], note: "typical, not read"}
    Yc_MPa: {value: 120, src: est, note: "typical, not read"}
    S12_MPa: {value: 70, src: est, range: [60, 80], note: "typical, not read"}
    k1_W_mK: {value: 0.86, src: est, note: "rule of mixtures 0.6 x 1.3 (glass, assumed) + 0.4 x 0.2"}
    k2_W_mK: {value: 0.51, src: est, note: "see physical.conductivity_W_mK"}
    alpha1_1_K: {value: 7.0e-6, src: est, note: "Schapery, fibre 5.4e-6 (wikipedia-en-glass-fiber-2026), matrix 60e-6 (assumed)"}
    alpha2_1_K: {value: 3.4e-5, src: est, note: "Schapery, transverse"}
    ply_thickness_mm: {value: 0.2, src: est, note: "typical UD glass prepreg/infused ply"}
  layups:
    - id: ud
      layup: "[0]n"
      note: "orthotropic; use the lamina constants and cutting.fibre_orientation"
    - id: qi
      layup: "[0/45/90/-45]ns"
      E_inplane_GPa: {value: 24.3, src: est, note: "classical laminate theory with the lamina values"}
      nu_inplane: {value: 0.33, src: est, note: "classical laminate theory"}
  cutting:
    fibre_orientation:             # theta = angle from the cutting velocity to the fibres, 0-180 deg
      src: est
      note: "same assumed shape as cfrp-t300-epoxy (no GFRP orthogonal-cutting data read). E-glass fibres strain ~4.5 % to failure (3445 MPa / 76 GPa, wikipedia-en-glass-fiber-2026) against 1.5 % for T300 (toray-2025-t300-datasheet), so they bend more before breaking: uncut/protruding fibres and fuzzing are more common than in CFRP"
      points:
        - {theta_deg: 0, kc_factor: 0.6, Ft_over_Fc: 1.0}
        - {theta_deg: 15, kc_factor: 0.65, Ft_over_Fc: 0.8}
        - {theta_deg: 30, kc_factor: 0.75, Ft_over_Fc: 0.6}
        - {theta_deg: 45, kc_factor: 0.85, Ft_over_Fc: 0.5}
        - {theta_deg: 60, kc_factor: 1.0, Ft_over_Fc: 0.45}
        - {theta_deg: 90, kc_factor: 1.2, Ft_over_Fc: 0.45}
        - {theta_deg: 120, kc_factor: 1.35, Ft_over_Fc: 0.55}
        - {theta_deg: 135, kc_factor: 1.35, Ft_over_Fc: 0.65}
        - {theta_deg: 150, kc_factor: 1.1, Ft_over_Fc: 0.8}
        - {theta_deg: 180, kc_factor: 0.6, Ft_over_Fc: 1.0}
  delamination:
    src: est
    note: "Hocheng-Dharan critical thrust for the QI laminate (E 24.3 GPa, nu 0.33, G_IC 400 J/m2) at other uncut thicknesses"
    E_GPa: 24.3
    nu: 0.33
    examples:
      - {h_mm: 0.25, F_N: 67}
      - {h_mm: 0.5, F_N: 189}
      - {h_mm: 1.0, F_N: 535}
  fibre_pull_out: {src: est, note: "glass fibres bend rather than fracture: protruding/uncut fibres and fuzzing, especially at fibre cutting angles above 90 deg and with rounded edges"}
  hazards:
    dust:
      src: wikipedia-en-glass-fiber-2026
      note: "glass fibre fragments and resin dust. Wikipedia (secondary): rat studies found glass fibres < 3 um diameter and > 20 um long potent; fibreglass is usually made with diameters > 3 um; ACGIH A4 'not classifiable as a human carcinogen'. Skin and eye irritation from fibre fragments and extraction at source are normal practice (general knowledge, not read)"
  recommended:
    n_rpm: {value: [10000, 16000], src: leitz-2020-lexicon-ed7-ch05, note: "window, Leitz serrated HW solid Z2 router (D 2-8 mm) for glass and carbon fibre materials"}
    vf_m_min: {value: [1.5, 2.0], src: leitz-2020-lexicon-ed7-ch05, note: "window, same tool"}

notes: "E-glass/epoxy Vf 0.6. Sourced: E-glass fibre density, strength, modulus, CTE, softening point (Wikipedia, secondary, citing Wallenberger & Bingham), Kienzle class value (Walter FRP), router window (Leitz), dust notes (Wikipedia). Estimated: every laminate and lamina property (micromechanics with an assumed epoxy), hardness, QI strength, Tg, decomposition, fibre-orientation factors, G_IC and critical thrust, friction, tool life, abrasive factor, fibre diameter. Gaps: no E-glass/epoxy lamina datasheet, no GFRP orthogonal-cutting forces, tool-wear data or G_IC could be read."

File: apps/cnc-twin/db/materials/inconel718.yaml
# Inconel 718 (UNS N07718, 2.4668), solution treated and aged. Sources: db/bibliography/materials-steels.yaml
format: cnctwin-material
version: 1
id: inconel718
name: "Inconel 718 nickel superalloy, solution treated and aged"
family: nickel
iso_group: S
condition: "solution annealed 1700-1850 F (927-1010 C) and rapidly cooled, aged 1325 F (718 C) 8 h, furnace cooled to 1150 F (621 C), held to 18 h total (special-metals-2007-in718, p. 2)"
designations: {UNS: N07718, EN: "NiCr19Fe19Nb5Mo3 (2.4668)", trade: "INCONEL alloy 718", AMS: "5662/5663 (bar), 5596 (sheet)"}
stock_forms: []

physical:
  src: special-metals-2007-in718
  density_kg_m3: {value: 8221, note: "annealed and aged 0.297 lb/in3 (Table 2)"}
  specific_heat_J_kgK: {table: [[20, 435], [300, 481.4], [500, 514.8], [700, 573.4]], src: wang-2018-in718-chip-formation, note: "Table 2 at 293/573/773/973 K; 435 J/kgK at 21 C also in special-metals-2007-in718 Table 2"}
  conductivity_W_mK: {table: [[21.1, 11.39], [93.3, 12.55], [204.4, 14.42], [315.6, 16.15], [426.7, 17.88], [537.8, 19.61], [648.9, 21.35], [760.0, 23.22], [871.1, 24.95], [982.2, 26.83], [1093.3, 28.70]], note: "Table 5, annealed and aged, converted from Btu in/(ft2 h F) x 0.14423 and F to C"}
  expansion_1_K: {table: [[93.3, 13.16e-6], [204.4, 13.55e-6], [315.6, 13.93e-6], [426.7, 14.35e-6], [537.8, 14.56e-6], [648.9, 15.10e-6], [760.0, 16.04e-6]], note: "Table 5, mean from 70 F (21 C), converted from in/in/F x 1.8"}
  youngs_modulus_GPa: {table: [[21.1, 199.9], [93.3, 195.8], [204.4, 190.3], [315.6, 184.1], [426.7, 177.9], [537.8, 171.0], [648.9, 163.4], [760.0, 153.8], [871.1, 139.3], [982.2, 120.0], [1093.3, 98.6]], note: "Table 4, dynamic, hot-rolled flat 1800 F/1 h AC + aged; converted from ksi x 10^3"}
  poisson: {value: 0.294, note: "Table 4 at 70 F (0.27-0.29 up to 1200 F)"}
  solidus_degC: {value: 1260, note: "melting range 1260-1336 C (Table 2)"}
  liquidus_degC: {value: 1336}
  glass_transition_degC: null
  decomposition_degC: null
  hardness: {HRC: 42, range: [36, 43], note: "Table 18: hot-rolled plate annealed and aged per AMS 5596H, Rc 42-43; AMS minimums: Rc 36 (AMS 5596), 331 BHN (AMS 5662/5663)"}
  yield_MPa: {value: 1058, note: "Table 20: 5/8-in. hot-rolled round, 1800 F anneal + age, 153.5 ksi at 80 F; AMS 5662 minimum 150 ksi (1034 MPa)"}
  ultimate_MPa: {value: 1313, note: "Table 20: 190.5 ksi at 80 F; AMS 5662 minimum 185 ksi (1276 MPa)"}
  elongation_pct: {value: 22, note: "Table 20"}
  fracture_strain: {value: 0.39, src: est, note: "ln(1/(1-RA)) with RA = 32.5 % (Table 20)"}

flow_stress:
  model: johnson_cook
  A_MPa: 1290
  B_MPa: 895
  n: 0.526
  C: 0.016
  m: 1.55
  ref_strain_rate_1_s: 0.03
  T_ref_degC: {value: 20, src: est, note: "not stated in Table 1 of qiu-2019; room temperature assumed"}
  T_melt_degC: 1300
  src: qiu-2019-in718-jc-sensitivity
  note: "DeMange, Prakash & Pereira (2009) constants as given in Qiu et al. 2019 Table 1 (eps0 = 0.03 1/s) and Wang et al. 2018 Table 1; melting temperature 1573 K in both papers' property tables. Alternative: Zhou et al. 2022 Table 3: A 1200, B 1284, C 0.006, n 0.54, m 1.2 (Tm 2073 K as printed). Other published sets (Kobayashi et al. 2008; Uhlmann et al. 2007) were not read, and the DeMange et al. 2009 original (Int. J. Impact Eng.) could not be read in the second research round (paywalled), so the set rests on the two secondary sources."

cutting:
  kienzle:
    - tool_class: carbide
      coating: any
      kc11_N_mm2: 2900
      mc: 0.25
      rake_ref_deg: 0
      vc_ref_m_min: {value: 50, src: est, note: "Walter gives no reference speed; typical carbide speed for aged 718"}
      src: walter-2025-technical-compendium
      note: "Walter group S4 'heat-resistant alloys, nickel-cobalt-based, hardened' (2.4668 Inconel 718 listed as S4), p. F9; S3 (annealed) is 2800"
      h_ref_mm: 1
      b_ref_mm: 1
    - tool_class: ceramic
      coating: uncoated
      kc11_N_mm2: 2900
      mc: 0.25
      rake_ref_deg: 0
      vc_ref_m_min: {value: 250, src: est, note: "Walter gives no reference speed; typical SiAlON speed"}
      src: walter-2025-technical-compendium
      note: "same S4 value applied to ceramic tools (tool-class assignment is this database's; at ceramic speeds thermal softening lowers kc)"
      h_ref_mm: 1
      b_ref_mm: 1
  mechanistic: []
  min_chip_thickness_ratio: {value: 0.3, src: est, note: "assumed; no IN718 value read"}
  indentation_coeff_N_mm3: {value: 5.9e4, src: est, note: "placeholder 3.0e4 N/mm3 at 200 HB scaled by hardness (~390 HB equivalent / 200)"}
  work_hardening:
    layer_depth_um: {value: 100, src: est, note: "zhou-2022 report that the hardened-layer depth grows with chamfer width/angle and uncut chip thickness but give no depth in the text read; 100 um assumed"}
    hardness_increase_pct: {value: 48, src: zhou-2022-in718-work-hardening, note: "nanoindentation: 560 HV at the machined surface vs 378 HV bulk ((560-378)/378 = 48 %), orthogonal dry cutting at 100 m/min with chamfered carbide"}
    strain_hardening_exponent: {value: 0.526, src: qiu-2019-in718-jc-sensitivity, note: "JC n"}

friction:
  - tool_class: carbide
    coating: PVD
    mu_sliding: {value: 0.3, src: qiu-2019-in718-jc-sensitivity, note: "tool-workpiece Coulomb coefficient used in their validated 3D FE model (PVD-coated carbide); the paper also studies its sensitivity"}
    sticking_ratio: {value: 0.6, src: est, note: "strong adhesion of Ni alloys assumed"}
  - tool_class: ceramic
    coating: uncoated
    mu_sliding: {value: 0.35, src: est, note: "assumed"}
    sticking_ratio: {value: 0.5, src: est, note: "assumed"}

chip:
  tendency: segmented
  segmentation:
    criterion: critical_speed
    vc_onset_m_min: {value: 60, src: est, note: "wang-2018 (FE validated by orthogonal tests, h = 0.1 mm, rake 0) find a continuous chip at 50 m/min and serrated chips at higher speed (next simulated speeds much higher); they note serrated chips form over a wide range of speeds. 60 m/min assumed"}
  bue:
    interface_temp_degC: {value: [200, 600], src: est, note: "assumed"}
    vc_m_min: [5, 30]
    src: est
    note: "adhesion/BUE of aged 718 at low carbide speeds assumed; not measured in a read source"
  breakability: {value: medium, src: est, note: "segmented but tough chips; not quantified"}
  oxide_colours: null              # template: ferrous/titanium only

tool_life:                         # extended Taylor: vc * T^n * (f/feed_ref)^a * (ap/ap_ref)^b = C; C = vc*T^n at feed_ref and ap_ref
  - tool_class: carbide
    coating: PVD
    C_m_min: 77
    n: 0.2
    a: 0.3
    b: 0.1
    feed_ref_mm: 0.15
    ap_ref_mm: 1
    VB_limit_mm: 0.3
    life_basis: cutting_time
    src: est
    note: "no published Taylor fit read; C set so that T = 15 min at vc = 45 m/min (coated S-grade carbide on aged 718, general knowledge). Measured comparison (lima-2012-inconel-tool-wear Table 4.28, dry turning of a softer 718 at 32-34 HRC, Kennametal KC5510 PVD-TiAlN WC-6Co SNMG120412, f 0.2 mm/rev, ap 2 mm, VBB 0.4 mm): 645 s at 45 m/min and 227 s at 60 m/min with a 45 deg approach angle, i.e. a two-point n 0.28 and C 87 m/min (15 min at 41 m/min); with an 85 deg approach angle 210 and 193 s (no meaningful exponent). Not adopted: two speeds only, different hardness"
    T_ref_min: 1
  - tool_class: ceramic
    coating: uncoated
    grade: SiAlON
    C_m_min: 499
    n: 0.3
    a: 0.3
    b: 0.1
    feed_ref_mm: 0.15
    ap_ref_mm: 1
    VB_limit_mm: 0.3
    life_basis: cutting_time
    src: est
    note: "C set so that T = 10 min at vc = 250 m/min (SiAlON roughing, round inserts, general knowledge); notch wear at the depth-of-cut line often ends life before VB"
    T_ref_min: 1
  - tool_class: ceramic
    coating: uncoated
    grade: "Al2O3-SiC whisker"
    C_m_min: 399
    n: 0.3
    a: 0.3
    b: 0.1
    feed_ref_mm: 0.15
    ap_ref_mm: 1
    VB_limit_mm: 0.3
    life_basis: cutting_time
    src: est
    note: "C set so that T = 10 min at vc = 200 m/min (general knowledge)"
    T_ref_min: 1
tool_life_usui: null

residual_stress: []                # solution-treated and aged bar/forging: no published as-supplied profile read

skin:
  type: none
  thickness_mm: {value: 0, src: est, note: "aged bar is normally supplied turned or ground; forgings may carry scale (not modelled)"}
  hardness_factor: {value: 1.0, src: est, note: "no skin"}
  abrasiveness_factor: {value: 1.0, src: est, note: "no skin"}

thermal_damage:
  burn_degC: null                  # no heat-tint table for 718 read
  white_layer_degC: null           # machining white layers in 718 are deformation-induced (nanocrystalline), not a transformation threshold
  overtemper_degC: {value: 718, src: special-metals-2007-in718, note: "first aging step 1325 F (718 C) of the standard heat treatment; surface exposure above the aging temperature over-ages the gamma-prime/gamma-double-prime strengthening (threshold is this database's inference)"}
  melt_smear_degC: null

ignition: null
composite: null

notes: "Solution treated and aged 718 (AMS 5662/5663 type). Physical and tensile data from Special Metals SMC-045 (converted to SI); flow stress DeMange et al. 2009 via Qiu et al. 2019. Kienzle constants are Walter S4 standard values. Tool life, BUE window, segmentation onset and work-hardening depth are estimates."
