Repository: oxylol/plint

<h1 align="center">Plint</h1>
Ad blocking · game servers · streaming · remote access · a few apps of its own · and Claude living on the box.</p>

---

Every service is a name under one domain, with a real certificate, reachable the same
way at home and away. One command installs it, one command runs it, and the whole
machine is this repository.

| | |
|---|---|
| **plint.net** | Home page: live instruments and a registry of every service (`theme/home`) |
| **dns.plint.net** | AdGuard Home: network-wide ad blocking, encrypted upstream DNS |
| **games.plint.net** | AMP: game servers |
| **stremio.plint.net** | Stremio: streaming server and web player |
| **host.plint.net** | Cockpit: updates, disks, logs, terminal |
| **stacks.plint.net** | Dockge: containers |
| **metrics.plint.net** | Beszel: CPU, memory, disk, per container |
| **status.plint.net** | Uptime Kuma: status page |
| **ntfy.plint.net** | ntfy: push notifications to your phone |
| **backup.plint.net** | Kopia: nightly snapshots |
| **speed.plint.net** | Speedtest Tracker: internet speed, four tests a day |
| *Tailscale* | remote access, Tailscale SSH, LAN subnet routing |
| *Claude* | Claude Code on the server, controlled from the Claude app |

Built on top of that, each in `apps/` with its own README:

| | |
|---|---|
| **cnc.plint.net** | CNC Studio: a G-code simulator with Claude built in |
| **poly.plint.net** | Polybot: Polymarket strategies compared on paper |
| **stocks.plint.net** | Stocks: stock-trading models on paper, side by side |

# CNC Twin

CNC Twin runs a CNC program on a physical twin of the machine before the real machine runs it, and says
whether the program is safe to run and why. It reads the program in the control's own dialect, executes it
the way the control and the machine would (look-ahead, block timing, axis drives, spindle), cuts the stock
with the real tool geometry, and follows what the cut does: forces, vibration and chatter, heat, tool wear,
chips, coolant, the workholding and the finished part's geometry against its drawing. Every finding names
the program line, the simulated time, the tool position and the chain of causes behind it. The verdict is
**SAFE TO RUN** when no finding has severity error or fatal (docs/architecture.md section 11).

Everything is SI inside, offline, deterministic (same project, build and hardware give bit-identical
results, docs/determinism.md), and every number in the databases carries a source or is marked as an
estimate with a note on how it was derived. How good the predictions are is stated per quantity in
[Limits](#limits): read it before acting on a number.

What a run gives: the verdict and its reasons, findings with cause chains, the machined part (meshes, a
virtual CMM against the CAD tolerances), surface finish and burrs, tool wear and life, cycle time and
production figures, time series of every channel, a 3-D playback, an HTML/PDF report and setup sheet, a
video and the sound of the cut. All of it is files in one run directory (docs/formats.md "Run directory").

## Quick start

**On Plint (the service).** The stack is `stacks/twin/compose.yaml`: one container (`cnc-twin`, image
`plint/cnc-twin:local` built from this folder), the API and the web UI on `127.0.0.1:5210`, projects and runs
in `data/cnc-twin`, one simulation at a time, 1.5 GB memory cap, 2 CPUs.

```
sudo install -d -o 1002 -g 1002 /opt/plint/data/cnc-twin   # once: the container runs as uid 1002 on a read-only root
plint up twin                                              # builds the image the first time (it compiles every kernel)
plint logs cnc-twin
```

The UI is at `https://twin.<domain>` (Caddy proxies to port 5210; the home screen has a card). Open an
example or upload a zipped project folder, press **Check**, then **Start a run**, and follow it live; the
verdict, findings, playback, inspection, tools, report and files are tabs of the run page (docs/ui.md).
After a change to this folder, `plint sync` rebuilds the image.

**Command line.** `bin/twin` runs the CLI from the virtualenv `~/.venvs/cnc-twin` (`CNCTWIN_VENV`), or from
the Docker image when there is no virtualenv, with the deterministic environment either way.

```
cd /opt/plint/apps/cnc-twin
bin/twin warmup                                                 # compile every kernel once (about 12 CPU minutes)
bin/twin check examples/pocket-islands-al6061 --out /tmp/pocket-check   # timestep, cost estimate, program checks
bin/twin run examples/pocket-islands-al6061/project.yaml --set max_sim_s=8
bin/twin explain runs-data/runs/<run_id>                        # the findings; add a finding id for its causes
```

`twin run` prints the run directory, then `SAFE TO RUN` (exit 0) or `NOT SAFE TO RUN` with the reasons
(exit 3). Runs go to `DATA_DIR/runs/` (`DATA_DIR` defaults to `runs-data/` here, `/data` in the container)
and through the run cache: the same project, inputs, options and build are answered from the cache.

File: apps/cnc-twin/db/tool_materials/ceramic-al2o3-tic.yaml
format: cnctwin-tool-material
version: 1
id: ceramic-al2o3-tic
class: ceramic
name: "Mixed (black) ceramic Al2O3-TiC, ISO K01-K10 / H01-H10 (Kyocera KT66 / A66N substrate as reference grade)"
src: kyocera-2015-insert-grades
composition: {text: "Al2O3 + TiC (about 30 % TiC typical; fraction not printed by Kyocera)", src: kyocera-2015-insert-grades, page: "p. A14"}
density_kg_m3: {value: 4270, src: est, note: "rule of mixtures 70 vol% Al2O3 (3.98 g/cm3) + 30 vol% TiC (4.93 g/cm3); the TiC fraction itself is assumed"}
youngs_modulus_GPa: {value: 400, src: est, note: "between dense alumina (370-400 GPa, syalons-2023-material-properties Aloxalon 995/999) and TiC (~450 GPa)"}
poisson: {value: 0.22, src: est, note: "alumina 0.22 (syalons-2023-material-properties); TiC similar"}
hardness_HV: {value: 2050, src: kyocera-2015-insert-grades, page: "p. A14, KT66 substrate hardness 20.1 GPa", note: "20.1 GPa / 0.009807 = 2050 HV"}
transverse_rupture_MPa: {value: 980, src: kyocera-2015-insert-grades, page: "p. A14, KT66 transverse strength 980 MPa"}
compressive_MPa: {value: 4000, src: est, note: "dense alumina > 2000-2500 MPa (syalons-2023-material-properties lists lower bounds); TiC addition raises it; 4000 assumed"}
fracture_toughness_MPa_sqrt_m: {value: 4.1, src: kyocera-2015-insert-grades, page: "p. A14, KT66 K1C 4.1"}
conductivity_W_mK:
  table: [[20, 22], [400, 15], [800, 12]]
  src: est
  note: "alumina 30 W/mK at RT (syalons-2023-material-properties, Aloxalon 995), Al2O3-TiC composites lower; alumina-like fall with temperature assumed"
specific_heat_J_kgK:
  table: [[20, 720], [400, 1000], [800, 1100]]
  src: est
  note: "rule of mixtures alumina (~0.78 J/gK RT) and TiC (~0.56 J/gK RT), rising like alumina"
expansion_1_K: {value: 7.6e-6, src: est, note: "alumina 7.8e-6 (syalons-2023-material-properties, Aloxalon 995) and TiC ~7.4e-6"}
max_service_temp_degC: {value: 1200, src: est, note: "oxide matrix; hot hardness of Al2O3+TiC stays above carbide past 1000 °C in the Kyocera chart (kyocera-2015-insert-grades p. A15, not digitised); 1200 assumed"}
weibull_modulus: {value: 10, src: est, note: "typical structural ceramic scatter; no published value read"}
thermal_shock_parameter: null
usui: []
notes: "Only hardness, TRS and K1C are maker values; all physical values are estimates."

File: apps/cnc-twin/db/tool_materials/ceramic-sialon.yaml
format: cnctwin-tool-material
version: 1
id: ceramic-sialon
class: ceramic
name: "SiAlON (alpha/beta Si-Al-O-N), ISO S10-S20 for heat-resistant alloys (Kyocera KS6040 cutting grade; International Syalons 050/101 for physical data)"
src: syalons-2023-material-properties
composition: {value: "Syalon 050: alpha/beta-Sialon; Syalon 101: beta-Sialon", src: syalons-2023-material-properties}
density_kg_m3: {value: 3240, range: [3230, 3240], src: syalons-2023-material-properties, page: "Syalon 101 3.24, Syalon 050 3.23 g/cc"}
youngs_modulus_GPa: {value: 290, range: [288, 290], src: syalons-2023-material-properties, page: "Syalon 050 290 GPa, Syalon 101 288 GPa"}
poisson: {value: 0.23, src: syalons-2023-material-properties}
hardness_HV: {value: 1700, range: [1500, 2020], src: kyocera-2015-insert-grades, page: "p. A14, KS6040 substrate hardness 16.7 GPa = 1700 HV", note: "Syalon 101 14.71 GPa (1500 HV50), Syalon 050 19.81 GPa (2020 HV) (syalons-2023-material-properties)"}
transverse_rupture_MPa: {value: 900, range: [600, 945], src: kyocera-2015-insert-grades, page: "p. A14, KS6040 900 MPa", note: "KS6030 600 MPa; Syalon 101 3-point MOR 945 MPa at 20 °C and 700 MPa at 1000 °C (syalons-101-datasheet)"}
compressive_MPa: {value: 3500, src: syalons-101-datasheet, note: "printed as '>3500 MPa' (lower bound)"}
fracture_toughness_MPa_sqrt_m: {value: 7.0, range: [6.0, 7.7], src: kyocera-2015-insert-grades, page: "p. A14, KS6040 K1C 7.0", note: "KS6030 6.0; Syalon 101 7.7, Syalon 050 6.5"}
conductivity_W_mK:
  table: [[20, 20], [500, 17], [1000, 14]]
  src: est
  note: "20 °C value 20 W/mK for Syalon 050 (syalons-2023-material-properties; Syalon 101 28); fall with temperature as typical for silicon nitride ceramics assumed"
specific_heat_J_kgK:
  table: [[20, 650], [500, 1000], [1000, 1150]]
  src: est
  note: "20 °C value 650 J/kgK from syalons-101-datasheet; rise to 1000 °C assumed as for silicon nitride"
expansion_1_K: {value: 3.2e-6, range: [3.04e-6, 3.2e-6], src: syalons-2023-material-properties, page: "Syalon 050 3.2e-6; Syalon 101 3.04e-6 (0-1200 °C, syalons-101-datasheet)"}
thermal_shock_dK: {value: 600, range: [600, 900], src: syalons-2023-material-properties, page: "Syalon 050 600, Syalon 101 900 (water quench)"}
max_service_temp_degC: {value: 1200, range: [1200, 1450], src: syalons-101-datasheet, page: "maximum use temperature 1200 °C", note: "Syalon 050 1450 °C; 1200 used conservatively"}
weibull_modulus: {value: 15, src: syalons-101-datasheet}
thermal_shock_parameter: null
usui: []
notes: "Cutting-grade hardness, strength and toughness from Kyocera KS6040; density, elasticity and thermal data from the Syalon engineering grades (same family, not the same product)."

File: apps/cnc-twin/db/tool_materials/ceramic-whisker.yaml
format: cnctwin-tool-material
version: 1
id: ceramic-whisker
class: ceramic
name: "Whisker-reinforced alumina Al2O3-SiCw (about 20-30 % SiC whiskers), ISO S/K grades for nickel alloys and cast iron"
src: krawczynska-2006-al2o3-sicw
composition: {value: "Al2O3 + 20 wt% SiC whiskers (hot pressed 1650 °C, 35 MPa) in the reference study", src: krawczynska-2006-al2o3-sicw}
density_kg_m3: {value: 3800, src: est, note: "rule of mixtures 76 vol% Al2O3 (3.98 g/cm3) + 24 vol% SiC (3.21 g/cm3), i.e. 20 wt% whiskers"}
youngs_modulus_GPa: {value: 390, src: est, note: "between alumina (370-400 GPa) and SiC (400-410 GPa) from syalons-2023-material-properties"}
poisson: {value: 0.22, src: est, note: "alumina 0.22, SSiC 0.21 (syalons-2023-material-properties)"}
hardness_HV: {value: 1835, src: krawczynska-2006-al2o3-sicw, page: "HV 18 GPa for Al2O3 + 20 wt% SiCw", note: "18 GPa / 0.009807 = 1835 HV"}
transverse_rupture_MPa: {value: 700, range: [600, 900], src: est, note: "no strength value read; whisker alumina is stronger than plain alumina (330-500 MPa, syalons-2023-material-properties); 700 assumed"}
compressive_MPa: {value: 3500, src: est, note: "no value read; above the > 2000-2500 MPa lower bounds listed for alumina"}
fracture_toughness_MPa_sqrt_m: {value: 6.0, src: krawczynska-2006-al2o3-sicw, page: "KIC 6 MPa m^0.5 for Al2O3 + 20 wt% SiCw"}
conductivity_W_mK:
  table: [[20, 32], [400, 22], [800, 16]]
  src: est
  note: "alumina 30 W/mK (Aloxalon 995) and SiC 150 W/mK (Sycarb 10) at RT from syalons-2023-material-properties; whiskers raise the matrix value slightly; alumina-like fall with temperature assumed"
specific_heat_J_kgK:
  table: [[20, 760], [400, 1030], [800, 1150]]
  src: est
  note: "alumina-like heat capacity (~0.78 J/gK at RT) with a small SiC share"
expansion_1_K: {value: 7.0e-6, src: est, note: "rule of mixtures of alumina 7.8e-6 and SiC 4.4e-6 (syalons-2023-material-properties) at 24 vol% SiC"}
max_service_temp_degC: {value: 1200, src: est, note: "alumina matrix; SiC whiskers oxidise above about 1200-1300 °C in air; 1200 assumed"}
weibull_modulus: {value: 10, src: est, note: "typical ceramic scatter; no value read"}
thermal_shock_parameter: null
usui: []
notes: "Only hardness and K1C are measured values (laboratory hot-pressed composite, not a commercial insert grade). Commercial grade data (e.g. Greenleaf WG-300) could not be read."
