Repository: oxylol/plint

<h1 align="center">Plint</h1>
Ad blocking · game servers · streaming · remote access · a few apps of its own · and Claude living on the box.</p>

---

Every service is a name under one domain, with a real certificate, reachable the same
way at home and away. One command installs it, one command runs it, and the whole
machine is this repository.

| | |
|---|---|
| **plint.net** | Home page: live instruments and a registry of every service (`theme/home`) |
| **dns.plint.net** | AdGuard Home: network-wide ad blocking, encrypted upstream DNS |
| **games.plint.net** | AMP: game servers |
| **stremio.plint.net** | Stremio: streaming server and web player |
| **host.plint.net** | Cockpit: updates, disks, logs, terminal |
| **stacks.plint.net** | Dockge: containers |
| **metrics.plint.net** | Beszel: CPU, memory, disk, per container |
| **status.plint.net** | Uptime Kuma: status page |
| **ntfy.plint.net** | ntfy: push notifications to your phone |
| **backup.plint.net** | Kopia: nightly snapshots |
| **speed.plint.net** | Speedtest Tracker: internet speed, four tests a day |
| *Tailscale* | remote access, Tailscale SSH, LAN subnet routing |
| *Claude* | Claude Code on the server, controlled from the Claude app |

Built on top of that, each in `apps/` with its own README:

| | |
|---|---|
| **cnc.plint.net** | CNC Studio: a G-code simulator with Claude built in |
| **poly.plint.net** | Polybot: Polymarket strategies compared on paper |
| **stocks.plint.net** | Stocks: stock-trading models on paper, side by side |

# CNC Twin

CNC Twin runs a CNC program on a physical twin of the machine before the real machine runs it, and says
whether the program is safe to run and why. It reads the program in the control's own dialect, executes it
the way the control and the machine would (look-ahead, block timing, axis drives, spindle), cuts the stock
with the real tool geometry, and follows what the cut does: forces, vibration and chatter, heat, tool wear,
chips, coolant, the workholding and the finished part's geometry against its drawing. Every finding names
the program line, the simulated time, the tool position and the chain of causes behind it. The verdict is
**SAFE TO RUN** when no finding has severity error or fatal (docs/architecture.md section 11).

Everything is SI inside, offline, deterministic (same project, build and hardware give bit-identical
results, docs/determinism.md), and every number in the databases carries a source or is marked as an
estimate with a note on how it was derived. How good the predictions are is stated per quantity in
[Limits](#limits): read it before acting on a number.

What a run gives: the verdict and its reasons, findings with cause chains, the machined part (meshes, a
virtual CMM against the CAD tolerances), surface finish and burrs, tool wear and life, cycle time and
production figures, time series of every channel, a 3-D playback, an HTML/PDF report and setup sheet, a
video and the sound of the cut. All of it is files in one run directory (docs/formats.md "Run directory").

## Quick start

**On Plint (the service).** The stack is `stacks/twin/compose.yaml`: one container (`cnc-twin`, image
`plint/cnc-twin:local` built from this folder), the API and the web UI on `127.0.0.1:5210`, projects and runs
in `data/cnc-twin`, one simulation at a time, 1.5 GB memory cap, 2 CPUs.

```
sudo install -d -o 1002 -g 1002 /opt/plint/data/cnc-twin   # once: the container runs as uid 1002 on a read-only root
plint up twin                                              # builds the image the first time (it compiles every kernel)
plint logs cnc-twin
```

The UI is at `https://twin.<domain>` (Caddy proxies to port 5210; the home screen has a card). Open an
example or upload a zipped project folder, press **Check**, then **Start a run**, and follow it live; the
verdict, findings, playback, inspection, tools, report and files are tabs of the run page (docs/ui.md).
After a change to this folder, `plint sync` rebuilds the image.

**Command line.** `bin/twin` runs the CLI from the virtualenv `~/.venvs/cnc-twin` (`CNCTWIN_VENV`), or from
the Docker image when there is no virtualenv, with the deterministic environment either way.

```
cd /opt/plint/apps/cnc-twin
bin/twin warmup                                                 # compile every kernel once (about 12 CPU minutes)
bin/twin check examples/pocket-islands-al6061 --out /tmp/pocket-check   # timestep, cost estimate, program checks
bin/twin run examples/pocket-islands-al6061/project.yaml --set max_sim_s=8
bin/twin explain runs-data/runs/<run_id>                        # the findings; add a finding id for its causes
```

`twin run` prints the run directory, then `SAFE TO RUN` (exit 0) or `NOT SAFE TO RUN` with the reasons
(exit 3). Runs go to `DATA_DIR/runs/` (`DATA_DIR` defaults to `runs-data/` here, `/data` in the container)
and through the run cache: the same project, inputs, options and build are answered from the cache.

File: apps/cnc-twin/validation/cases/chip_form/chipform-slodki2019-cnmg120404-sf-ti64eli-hpc.yaml
# Słodki, Zębala & Struzikiewicz (2019): chip-form grade of a Sandvik CNMG120404-SF (H13A) insert in finish
# turning of Ti6Al4V ELI with 70 bar emulsion through a PCLNR..HP holder, over a 4 x 4 grid of feed and depth.
format: cnctwin-validation-case
version: 1
id: chipform-slodki2019-cnmg120404-sf-ti64eli-hpc
quantity: chip_form
reference:
  src: slodki-2019-ti64-eli-hpc-turning
  location: "Sect. 2 (material, insert, holder, coolant), Tables 2-3 (plan with vc per trial), Sect. 3 (grading rule), Table 9 (grade and cut cross-section per feed and depth); Table 8 holds the chip photographs"
  digitised: false
  measured: true
setup:
  operation: longitudinal_turning
  material: {db: ti6al4v, note: "Grade 5 ELI, hot-forged, annealed and peeled bar D 50 mm; Rm 902 MPa, 29 HRC; Al 6.10, V 4.13, Fe 0.05, O 0.10 % (Table 1)"}
  stock: {diameter_mm: 50}
  tool:
    type: turning_insert
    iso_designation: CNMG120404-SF
    chipbreaker: SF
    grade: "Sandvik Coromant H13A (uncoated carbide)"
    tool_class: carbide
    coating: none
    nose_radius_mm: 0.4
    holder: PCLNR2020K12HP
    chipbreaker_backwall_deg: {value: [3.5, 27.3], note: "measured elevation angle of the rear wall of the chip groove in the cutting position, 3.5 deg at ap 0.25 mm to 27.3 deg at ap 1.0 mm; back-wall height about three times larger at ap 1.0 than at 0.5 mm (Figs. 3-4)"}
  coolant:
    fluid: "Blaser Blasocut 2000 universal, 10 % emulsion"
    pressure_bar: 70
    delivery: {value: "through the PCLNR2020K12HP high-pressure holder onto the rake face", src: est, note: "the paper names the HP holder and the pressure but not the nozzle size, flow or jet angle"}
  conditions:
    feed_mm_rev_levels: [0.077, 0.115, 0.153, 0.211]
    ap_mm_levels: [0.25, 0.50, 0.75, 1.00]
    cutting_speed_m_min_levels: [40, 80]
    cutting_speed_rule: "Taguchi plan (Table 3): vc 40 m/min for (f 0.077 and 0.115, ap 0.25 and 0.50) and (f 0.153 and 0.211, ap 0.75 and 1.00); vc 80 m/min for the other eight cells"
    chip_grade_rule: "+ preferred: chips up to 20 mm long; 0 acceptable: 20-100 mm; - unacceptable: over 100 mm (longitudinal chip dimension)"
  program: null
reference_values:
  - {name: chip_grade_ap0.25, value: 1, unit: "", x: 0.077, x_name: feed, x_unit: mm/rev, note: "vc 40; AD 0.02 mm2"}
  - {name: chip_grade_ap0.25, value: 0, unit: "", x: 0.115, x_name: feed, x_unit: mm/rev, note: "vc 40; AD 0.03 mm2"}
  - {name: chip_grade_ap0.25, value: 1, unit: "", x: 0.153, x_name: feed, x_unit: mm/rev, note: "vc 80; AD 0.04 mm2"}
  - {name: chip_grade_ap0.25, value: -1, unit: "", x: 0.211, x_name: feed, x_unit: mm/rev, note: "vc 80; AD 0.05 mm2"}
  - {name: chip_grade_ap0.50, value: -1, unit: "", x: 0.077, x_name: feed, x_unit: mm/rev, note: "vc 40; AD 0.04 mm2"}
  - {name: chip_grade_ap0.50, value: 0, unit: "", x: 0.115, x_name: feed, x_unit: mm/rev, note: "vc 40; AD 0.06 mm2"}
  - {name: chip_grade_ap0.50, value: -1, unit: "", x: 0.153, x_name: feed, x_unit: mm/rev, note: "vc 80; AD 0.08 mm2"}
  - {name: chip_grade_ap0.50, value: 1, unit: "", x: 0.211, x_name: feed, x_unit: mm/rev, note: "vc 80; AD 0.11 mm2"}
  - {name: chip_grade_ap0.75, value: -1, unit: "", x: 0.077, x_name: feed, x_unit: mm/rev, note: "vc 80; AD 0.06 mm2"}
  - {name: chip_grade_ap0.75, value: -1, unit: "", x: 0.115, x_name: feed, x_unit: mm/rev, note: "vc 80; AD 0.09 mm2"}
  - {name: chip_grade_ap0.75, value: 1, unit: "", x: 0.153, x_name: feed, x_unit: mm/rev, note: "vc 40; AD 0.11 mm2"}
  - {name: chip_grade_ap0.75, value: 1, unit: "", x: 0.211, x_name: feed, x_unit: mm/rev, note: "vc 40; AD 0.16 mm2"}
  - {name: chip_grade_ap1.00, value: 0, unit: "", x: 0.077, x_name: feed, x_unit: mm/rev, note: "vc 80; AD 0.08 mm2"}
  - {name: chip_grade_ap1.00, value: 1, unit: "", x: 0.115, x_name: feed, x_unit: mm/rev, note: "vc 80; AD 0.12 mm2"}
  - {name: chip_grade_ap1.00, value: 1, unit: "", x: 0.153, x_name: feed, x_unit: mm/rev, note: "vc 40; AD 0.15 mm2"}
  - {name: chip_grade_ap1.00, value: 1, unit: "", x: 0.211, x_name: feed, x_unit: mm/rev, note: "vc 40; AD 0.21 mm2"}
reference_curves: []
notes: "Grade coded +1 (+ preferred), 0 (acceptable), -1 (- unacceptable) from Table 9; AD = cut cross-section f x ap as printed. The pattern the authors describe: for small cross-sections (AD below about 0.06 mm2) the 70 bar jet itself cracks the thin chip, giving preferred or acceptable chips; between about 0.06 and 0.08-0.1 mm2 the chip is too strong for the jet but does not yet fill the groove, giving long chips; above about 0.08-0.1 mm2 the groove is filled and the chip is broken by hitting the tool or workpiece. Table 9 is titled 'SM chip breaker' while Sect. 2 names CNMG120404-SF inserts; the SF breaker of Sect. 2 is used here. The cutting speed differs between cells (Taguchi plan), so the grid mixes 40 and 80 m/min. Mean forces of the same 16 trials are in Table 4 of the paper (Fc 52.5-417.6 N)."

File: apps/cnc-twin/validation/cases/chip_form/chipform-tungaloy-cnmg120408-tm-steel.yaml
# Tungaloy TM chipbreaker (negative CN insert, CNMG120408-TM): the maker's "chip control range" for
# ISO P steels, i.e. the feed/depth window in which the chipbreaker controls (breaks) the chip.
format: cnctwin-validation-case
version: 1
id: chipform-tungaloy-cnmg120408-tm-steel
quantity: chip_form
reference:
  src: tungaloy-2023-gc-turning-us
  location: "p. B057 (PDF p. 65), 'Chip control range' chart for P, TM outline (digitised); p. B004 (PDF p. 12), standard cutting conditions for TM"
  digitised: true
  uncertainty_pct: 2
  measured: true
setup:
  operation: longitudinal_turning
  material: {db: aisi1045, note: "the chart is for ISO group P without a named steel; B004 lists 1045 and 4140 as 'medium carbon steels, alloy steels' for the TM conditions"}
  tool:
    type: turning_insert
    iso_designation: CNMG120408-TM
    ansi_designation: "CNMG 432 TM"
    chipbreaker: TM
    grade: T9215
    tool_class: carbide
    coating: "coated grade (Tungaloy T9215)"
    nose_radius_mm: 0.8              # RE 0.031 in
    inscribed_circle_mm: 12.7        # IC 0.500 in
    thickness_mm: 4.76               # S 0.187 in
  conditions:
    standard_feed_ipr: [0.008, 0.020]          # B004, TM with T9215 (0.20-0.51 mm/rev)
    standard_ap_in: [0.039, 0.197]             # B004 (1.0-5.0 mm)
    standard_cutting_speed_sfm: [492, 1312]    # B004, medium carbon / alloy steels (150-400 m/min)
    cutting_speed_m_min: {value: 250, src: est, note: "the chart states no speed; middle of the B004 range for TM / T9215 in medium carbon steels"}
    coolant: {value: emulsion, src: est, note: "not stated"}
  program: null
reference_values:
  - {name: chip_control_min_feed, value: 0.201, unit: mm/rev, uncertainty: 0.005, note: "0.0079 ipr on the chart"}
  - {name: chip_control_max_feed, value: 0.522, unit: mm/rev, uncertainty: 0.005, note: "0.0206 ipr"}
  - {name: chip_control_min_ap, value: 1.016, unit: mm, uncertainty: 0.03, note: "0.0400 in"}
  - {name: chip_control_max_ap, value: 4.600, unit: mm, uncertainty: 0.03, note: "0.1811 in, for feeds up to 0.306 mm/rev"}
reference_curves:
  - {name: chip_control_upper_ap, x_name: feed, x_unit: mm/rev, y_name: ap, y_unit: mm, uncertainty: 0.03, points: [[0.201, 4.600], [0.306, 4.600], [0.522, 3.353]]}
  - {name: chip_control_lower_ap, x_name: feed, x_unit: mm/rev, y_name: ap, y_unit: mm, uncertainty: 0.03, points: [[0.201, 1.016], [0.522, 1.016]]}
notes: "Inside the polygon (feed between the min and max feed, ap between the lower and upper curves) the maker states that the TM chipbreaker controls the chip; outside it chip control is not claimed (typically long or tangled ribbon/helical chips at low feed and depth, overloading at the top right). Tungaloy publishes neither the test material, speed nor the chip classification behind the chart, so this is a regional reference: a chip-form model should predict breaking chips (ISO 3685 Annex G classes 2.2-2.3, 3, 4.2-4.3, 5, 6) inside and long/snarled forms (1, 2.1, 4.1) well below the lower-left corner. Digitised from the vector chart rendered at 6x: axes calibrated on the dashed grid (0.008 ipr and 0.080 in spacing), outline edges located by colour (pink TM outline); the TM label box hides no edge. Inch values converted with 25.4 mm/in. The chart applies to the TM chipbreaker in this insert family; CNMG120408 is the size of the order example and the one read here."

File: apps/cnc-twin/validation/cases/chip_form/chipform-zebala2020-cnmg120408-smc-ti64-dry-hpc.yaml
# Zębala, Struzikiewicz & Słodki (2020): mean chip length of a Sandvik CNMG 120408-SMC (1115) insert turning
# Ti6Al4V at 50 m/min, ap 1 and 3 mm, f 0.15-0.30 mm/rev, dry and with 70 bar coolant, on a Mazak Integrex.
format: cnctwin-validation-case
version: 1
id: chipform-zebala2020-cnmg120408-smc-ti64-dry-hpc
quantity: chip_form
reference:
  src: zebala-2020-ti64-chip-breakability
  location: "Sect. 2 (machine, insert, holder, coolant, cutting data), Sect. 2.2 (chip length classes and Cin), Tables 8 and 9 (mean chip length Lch and Cin, dry and 70 bar)"
  digitised: false
  measured: true
setup:
  operation: longitudinal_turning
  material: {db: ti6al4v, note: "Ti6Al4V: Rm 1020 MPa, A5 14 %, 33 HRC (Table 1)"}
  tool:
    type: turning_insert
    iso_designation: CNMG120408-SMC
    chipbreaker: SMC
    grade: "Sandvik Coromant 1115"
    tool_class: carbide
    coating: "PVD-coated grade (Sandvik 1115)"
    nose_radius_mm: 0.8
    holder: "C6-PCMNN-00115-12HP (Coromant Capto C6, high-pressure coolant holder)"
  machine: {model: "Mazak Integrex 200-IV", controller: "Mazatrol Matrix"}
  coolant:
    fluid: "ToolWay S432 (Statoil), 7 %"
    pressure_bar_cases: [0, 70]      # 0 = dry
    delivery: {value: "through the HP holder nozzles onto the rake face", src: est, note: "the paper gives the holder type and the pressure, not the nozzle size, flow or angle"}
  conditions:
    cutting_speed_m_min: 50
    ap_mm_levels: [1.0, 3.0]
    feed_mm_rev_levels: [0.15, 0.20, 0.25, 0.30]
    chip_class_rule: "Lch up to 25 mm: short, correct (good); 25-50 mm: fair, acceptable; over 50 mm: long, unfavourable (poor); Cin = Lch / 50 capped at 1"
  program: null
reference_values:
  - {name: Lch_dry_ap1, value: 37.5, unit: mm, x: 0.15, x_name: feed, x_unit: mm/rev, note: "Cin 0.75 (fair)"}
  - {name: Lch_dry_ap1, value: 63.8, unit: mm, x: 0.20, x_name: feed, x_unit: mm/rev, note: "Cin 1.00 (poor)"}
  - {name: Lch_dry_ap1, value: 22.0, unit: mm, x: 0.25, x_name: feed, x_unit: mm/rev, note: "Cin 0.44 (good)"}
  - {name: Lch_dry_ap1, value: 14.0, unit: mm, x: 0.30, x_name: feed, x_unit: mm/rev, note: "Cin 0.28 (good)"}
  - {name: Lch_dry_ap3, value: 22.3, unit: mm, x: 0.15, x_name: feed, x_unit: mm/rev, note: "Cin 0.45"}
  - {name: Lch_dry_ap3, value: 33.5, unit: mm, x: 0.20, x_name: feed, x_unit: mm/rev, note: "Cin 0.67"}
  - {name: Lch_dry_ap3, value: 13.0, unit: mm, x: 0.25, x_name: feed, x_unit: mm/rev, note: "Cin 0.26"}
  - {name: Lch_dry_ap3, value: 11.0, unit: mm, x: 0.30, x_name: feed, x_unit: mm/rev, note: "Cin 0.22"}
  - {name: Lch_hpc70_ap1, value: 2.5, unit: mm, x: 0.15, x_name: feed, x_unit: mm/rev, note: "Cin 0.05"}
  - {name: Lch_hpc70_ap1, value: 2.9, unit: mm, x: 0.20, x_name: feed, x_unit: mm/rev, note: "Cin 0.06"}
  - {name: Lch_hpc70_ap1, value: 3.3, unit: mm, x: 0.25, x_name: feed, x_unit: mm/rev, note: "Cin 0.07"}
  - {name: Lch_hpc70_ap1, value: 3.8, unit: mm, x: 0.30, x_name: feed, x_unit: mm/rev, note: "Cin 0.08"}
  - {name: Lch_hpc70_ap3, value: 6.0, unit: mm, x: 0.15, x_name: feed, x_unit: mm/rev, note: "Cin 0.12"}
  - {name: Lch_hpc70_ap3, value: 7.1, unit: mm, x: 0.20, x_name: feed, x_unit: mm/rev, note: "Cin 0.14"}
  - {name: Lch_hpc70_ap3, value: 9.0, unit: mm, x: 0.25, x_name: feed, x_unit: mm/rev, note: "Cin 0.18"}
  - {name: Lch_hpc70_ap3, value: 12.0, unit: mm, x: 0.30, x_name: feed, x_unit: mm/rev, note: "Cin 0.24"}
reference_curves: []
notes: "Mean chip lengths as printed in Tables 8 (dry) and 9 (70 bar); the number of chips averaged is not stated. With 70 bar all chips were short and broken; dry, the chip changed from long to short as feed and depth increased (better filling of the SMC groove), with a fair/poor window at 0.15-0.20 mm/rev and ap 1 mm. The tables also list a cutting power Pc for each cell that is higher with HPC than dry; it is not stored here (the force test plan of Table 3 mixes pressure and depth in a Taguchi array, so the per-cell power may come from a fitted model). The Ra results of the paper (Fig. 7) are only plotted."
