Repository: oxylol/plint

<h1 align="center">Plint</h1>
Ad blocking · game servers · streaming · remote access · a few apps of its own · and Claude living on the box.</p>

---

Every service is a name under one domain, with a real certificate, reachable the same
way at home and away. One command installs it, one command runs it, and the whole
machine is this repository.

| | |
|---|---|
| **plint.net** | Home page: live instruments and a registry of every service (`theme/home`) |
| **dns.plint.net** | AdGuard Home: network-wide ad blocking, encrypted upstream DNS |
| **games.plint.net** | AMP: game servers |
| **stremio.plint.net** | Stremio: streaming server and web player |
| **host.plint.net** | Cockpit: updates, disks, logs, terminal |
| **stacks.plint.net** | Dockge: containers |
| **metrics.plint.net** | Beszel: CPU, memory, disk, per container |
| **status.plint.net** | Uptime Kuma: status page |
| **ntfy.plint.net** | ntfy: push notifications to your phone |
| **backup.plint.net** | Kopia: nightly snapshots |
| **speed.plint.net** | Speedtest Tracker: internet speed, four tests a day |
| *Tailscale* | remote access, Tailscale SSH, LAN subnet routing |
| *Claude* | Claude Code on the server, controlled from the Claude app |

Built on top of that, each in `apps/` with its own README:

| | |
|---|---|
| **cnc.plint.net** | CNC Studio: a G-code simulator with Claude built in |
| **poly.plint.net** | Polybot: Polymarket strategies compared on paper |
| **stocks.plint.net** | Stocks: stock-trading models on paper, side by side |

# CNC Twin

CNC Twin runs a CNC program on a physical twin of the machine before the real machine runs it, and says
whether the program is safe to run and why. It reads the program in the control's own dialect, executes it
the way the control and the machine would (look-ahead, block timing, axis drives, spindle), cuts the stock
with the real tool geometry, and follows what the cut does: forces, vibration and chatter, heat, tool wear,
chips, coolant, the workholding and the finished part's geometry against its drawing. Every finding names
the program line, the simulated time, the tool position and the chain of causes behind it. The verdict is
**SAFE TO RUN** when no finding has severity error or fatal (docs/architecture.md section 11).

Everything is SI inside, offline, deterministic (same project, build and hardware give bit-identical
results, docs/determinism.md), and every number in the databases carries a source or is marked as an
estimate with a note on how it was derived. How good the predictions are is stated per quantity in
[Limits](#limits): read it before acting on a number.

What a run gives: the verdict and its reasons, findings with cause chains, the machined part (meshes, a
virtual CMM against the CAD tolerances), surface finish and burrs, tool wear and life, cycle time and
production figures, time series of every channel, a 3-D playback, an HTML/PDF report and setup sheet, a
video and the sound of the cut. All of it is files in one run directory (docs/formats.md "Run directory").

## Quick start

**On Plint (the service).** The stack is `stacks/twin/compose.yaml`: one container (`cnc-twin`, image
`plint/cnc-twin:local` built from this folder), the API and the web UI on `127.0.0.1:5210`, projects and runs
in `data/cnc-twin`, one simulation at a time, 1.5 GB memory cap, 2 CPUs.

```
sudo install -d -o 1002 -g 1002 /opt/plint/data/cnc-twin   # once: the container runs as uid 1002 on a read-only root
plint up twin                                              # builds the image the first time (it compiles every kernel)
plint logs cnc-twin
```

The UI is at `https://twin.<domain>` (Caddy proxies to port 5210; the home screen has a card). Open an
example or upload a zipped project folder, press **Check**, then **Start a run**, and follow it live; the
verdict, findings, playback, inspection, tools, report and files are tabs of the run page (docs/ui.md).
After a change to this folder, `plint sync` rebuilds the image.

**Command line.** `bin/twin` runs the CLI from the virtualenv `~/.venvs/cnc-twin` (`CNCTWIN_VENV`), or from
the Docker image when there is no virtualenv, with the deterministic environment either way.

```
cd /opt/plint/apps/cnc-twin
bin/twin warmup                                                 # compile every kernel once (about 12 CPU minutes)
bin/twin check examples/pocket-islands-al6061 --out /tmp/pocket-check   # timestep, cost estimate, program checks
bin/twin run examples/pocket-islands-al6061/project.yaml --set max_sim_s=8
bin/twin explain runs-data/runs/<run_id>                        # the findings; add a finding id for its causes
```

`twin run` prints the run directory, then `SAFE TO RUN` (exit 0) or `NOT SAFE TO RUN` with the reasons
(exit 3). Runs go to `DATA_DIR/runs/` (`DATA_DIR` defaults to `runs-data/` here, `/data` in the container)
and through the run cache: the same project, inputs, options and build are answered from the cache.

File: apps/cnc-twin/validation/cases/chip_ratio/chipratio-orth-ti64-ducobu2017.yaml
# Ti6Al4V plane-strain orthogonal cut (planing) at 30 m/min: chip thickness and chip ratio.
# Reference values are read from the source named under reference (see its location and notes).
format: cnctwin-validation-case
version: 1
id: chipratio-orth-ti64-ducobu2017
quantity: chip_ratio
reference:
  src: ducobu-2017-ti6al4v-orthogonal-reference
  location: 'Table 3 (experimental reference: average RMS forces per mm width and average chip thickness for h = 40, 60,
    100 um)'
  digitised: false
  uncertainty_pct: 10
  measured: true
  note: 'uncertainty_pct: the source states that the standard deviations of the forces and of the chip thickness stay under
    10 % of the average; the +- values printed in Table 3 are given per value'
setup:
  operation: orthogonal_turning
  material:
    db: ti6al4v
    note: 'Ti6Al4V; heat treatment, hardness and supplier data are not given in the source (DB entry: mill annealed); the
      paper''s model uses E 113.8 GPa, rho 4430 kg/m3, k 7.3 W/mK, cp 580 J/kgK (Table 4)'
  tool:
    src: ducobu-2017-ti6al4v-orthogonal-reference
    page: Table 2 (cutting conditions and tool geometry, after ref. [36])
    tool_class: carbide
    rake_deg: 15
    clearance_deg: 2
    edge_radius_um: 20
    tool_material:
      value: tungsten carbide
      note: material of the tool in the paper's model (Sect. 5); grade not given
    coating:
      value: none
      src: est
      note: 'assumed: not stated; the FE model of the same paper uses uncoated tungsten carbide'
    assumed_inputs: [coating]
  machine:
    src: ducobu-2017-ti6al4v-orthogonal-reference
    page: Sect. 4
    type: 'conventional milling machine used as a planer: the table moves the workpiece past a fixed tool (plane-strain
      2D orthogonal cut)'
    dynamometer: Kistler 9257B
  conditions:
    src: ducobu-2017-ti6al4v-orthogonal-reference
    page: Table 2, Sect. 4
    vc_m_min: 30
    uncut_chip_thickness_per_test_um: [40, 60, 100]
    note: vc = 30 m/min is the maximum table feed of the machine; at least three repetitions per condition; width of cut
      not given (forces are per mm of width)
    coolant: {value: dry, src: est, note: 'assumed: not stated in this paper'}
    assumed_inputs: [coolant]
  dynamics: null
  program: null
reference_values:
- {name: h_chip h40, value: 59, unit: um, uncertainty: 5, x: 40, x_name: h, x_unit: um, note: average chip thickness from
    25 points along the chip}
- {name: chip_ratio h40 (derived), value: 0.678, unit: '', x: 40, x_name: h, x_unit: um, note: derived here as h / h_chip
    = 40 / 59; not printed in the source}
- {name: h_chip h60, value: 80, unit: um, uncertainty: 4, x: 60, x_name: h, x_unit: um, note: average chip thickness from
    25 points along the chip}
- {name: chip_ratio h60 (derived), value: 0.75, unit: '', x: 60, x_name: h, x_unit: um, note: derived here as h / h_chip
    = 60 / 80; not printed in the source}
- {name: h_chip h100, value: 135, unit: um, uncertainty: 6, x: 100, x_name: h, x_unit: um, note: average chip thickness
    from 25 points along the chip}
- {name: chip_ratio h100 (derived), value: 0.741, unit: '', x: 100, x_name: h, x_unit: um, note: derived here as h / h_chip
    = 100 / 135; not printed in the source}
reference_curves: []
notes: 'Chip thickness of continuous Ti6Al4V chips measured at 25 points along each chip (Sect. 4). Shear angle for rake
  15 deg: tan(phi) = r cos(15) / (1 - r sin(15)). In the source''s model comparison (Table 5, h = 60 um) the twenty JC sets
  give chip thicknesses of 76 to more than 115 um against the measured 80 um.'

File: apps/cnc-twin/validation/cases/chip_ratio/chipratio-orth-ti64-klippel2022-vc70.yaml
# Ti6Al4V quasi-orthogonal turning, vc = 70 m/min, h 0.04-0.2 mm: measured mean chip thickness, chip ratio.
# Reference values are read from the source named under reference (see its location and notes).
format: cnctwin-validation-case
version: 1
id: chipratio-orth-ti64-klippel2022-vc70
quantity: chip_ratio
reference:
  src: klippel-2022-arxiv-orthogonal-data
  location: Table B.14 (Ti6Al4V), column havg, tests V0402, V0383, V0405, V0412, V0386, V0410, V0390
  digitised: false
  measured: true
  note: havg = chip area / unrolled chip length on polished, Kroll-etched sections (Sect. 2.6.2); the chips are segmented,
    so havg is the mean over teeth and valleys
setup:
  operation: orthogonal_turning
  material:
    db: ti6al4v
    note: Ti6Al4V Grade 5, triple VAR, heat treated 750 C / 90 min, air cooled; supplier minimum Rm 952 MPa, Rp0.2 869 MPa,
      A 16.5 %, Z 39 %, 30.0 HRC (Table 2); equiaxed alpha+beta, grain size ~9-10 um (Sect. 4).
  tool:
    src: klippel-2022-arxiv-orthogonal-data
    page: Sect. 2.6 (p. 13-14), Table 7, Sect. 2.6.1
    type: turning_insert
    iso_code: CCMW 09T304
    grade: Sandvik Coromant H13A (uncoated WC-Co)
    tool_class: carbide
    coating: none
    rake_deg: 0
    clearance_deg: 7
    inclination_deg: 0
    entering_angle_deg: 90
    nose_radius_mm: 0.397
    ic_mm: 9.525
    cutting_edge_length_mm: 9.272
    edge_height_mm: 3.969
    edge_radius_um:
      value: 37.5
      note: mean over all 149 inserts (sd 4.9 um, range ~20-50 um along an edge); simulate each test with its own edge_radius_per_test_um
        (average over the ~2 mm cut width at the cut position, measured before the test by focus variation)
    edge_radius_per_test_um: [40.5, 41.6, 36.6, 38.1, 39.4, 37.6, 40.5]
    edge_radius_sd_per_test_um: [2.5, 2.2, 2.7, 3.1, 2.4, 2.4, 2.4]
    fresh_edge_per_test: true
  holder:
    src: klippel-2022-arxiv-orthogonal-data
    page: Sect. 2.6 (p. 14)
    model: Applitec SCACL-2020X-09 (ISO 2216)
    entering_angle_deg: 90
    inclination_deg: 0
  machine:
    src: klippel-2022-arxiv-orthogonal-data
    page: Sect. 2.6 (p. 12)
    model: Schaublin 42L CNC lathe
    dynamometer: Kistler 9121A5 with 5019A charge amplifier, NI USB-6211
    force_lowpass_Hz: 30
    force_sampling_kHz: 1.1
    drift_correction: idle force recorded 1 mm before the cut and subtracted
  stock:
    src: klippel-2022-arxiv-orthogonal-data
    page: Sect. 2 and 2.6
    form: tube
    outer_diameter_mm: {value: 72, note: D ~ 72 mm (approximate in the source)}
    wall_thickness_mm: {value: 2, note: d ~ 2 mm (approximate in the source)}
    preparation: turned inside and outside in the same clamping from 80 mm bars
  conditions:
    src: klippel-2022-arxiv-orthogonal-data
    page: Sect. 2.6, Table 8, Tables A.12/A.13, Tables B.14/B.15
    test_ids: [V0402, V0383, V0405, V0412, V0386, V0410, V0390]
    kinematics: 'quasi-orthogonal longitudinal turning of a thin-walled tube end: feed per rev = uncut chip thickness h,
      width of cut = tube wall'
    width_of_cut_mm:
      value: 2
      note: wall thickness d ~ 2 mm (approximate in the source); all forces are reported normalised to w = 1 mm
    coolant: dry
    cut_length_per_test_mm: [3282, 3282, 3282, 3282, 3282, 3282, 3282]
    vc_m_min: 70.0
    feed_per_test_mm_rev: [0.04, 0.06, 0.08, 0.1, 0.12, 0.15, 0.2]
  dynamics: null
  program: null
reference_values:
- {name: h_chip V0402, value: 64.2, unit: um, uncertainty: 2.5, x: 0.04, x_name: f, x_unit: mm/rev, note: 'V0402: average
    chip thickness Achip/lchip of one embedded chip (sd over several chips given)'}
- {name: chip_ratio V0402 (derived), value: 0.623, unit: '', x: 0.04, x_name: f, x_unit: mm/rev, note: derived here as h
    / h_chip = 0.04 mm / 64.2 um; not printed in the source}
- {name: h_chip V0383, value: 99.9, unit: um, uncertainty: 17.0, x: 0.06, x_name: f, x_unit: mm/rev, note: 'V0383: average
    chip thickness Achip/lchip of one embedded chip (sd over several chips given)'}
- {name: chip_ratio V0383 (derived), value: 0.601, unit: '', x: 0.06, x_name: f, x_unit: mm/rev, note: derived here as h
    / h_chip = 0.06 mm / 99.9 um; not printed in the source}
- {name: h_chip V0405, value: 110.5, unit: um, uncertainty: 10.9, x: 0.08, x_name: f, x_unit: mm/rev, note: 'V0405: average
    chip thickness Achip/lchip of one embedded chip (sd over several chips given)'}
- {name: chip_ratio V0405 (derived), value: 0.724, unit: '', x: 0.08, x_name: f, x_unit: mm/rev, note: derived here as h
    / h_chip = 0.08 mm / 110.5 um; not printed in the source}
- {name: h_chip V0412, value: 129.0, unit: um, uncertainty: 4.2, x: 0.1, x_name: f, x_unit: mm/rev, note: 'V0412: average
    chip thickness Achip/lchip of one embedded chip (sd over several chips given)'}
- {name: chip_ratio V0412 (derived), value: 0.775, unit: '', x: 0.1, x_name: f, x_unit: mm/rev, note: derived here as h
    / h_chip = 0.1 mm / 129.0 um; not printed in the source}
- {name: h_chip V0386, value: 330.1, unit: um, uncertainty: 19.4, x: 0.12, x_name: f, x_unit: mm/rev, note: 'V0386: average
    chip thickness Achip/lchip of one embedded chip (sd over several chips given)'}
- {name: chip_ratio V0386 (derived), value: 0.364, unit: '', x: 0.12, x_name: f, x_unit: mm/rev, note: derived here as h
    / h_chip = 0.12 mm / 330.1 um; not printed in the source}
- {name: h_chip V0410, value: 225.8, unit: um, uncertainty: 19.1, x: 0.15, x_name: f, x_unit: mm/rev, note: 'V0410: average
    chip thickness Achip/lchip of one embedded chip (sd over several chips given)'}
- {name: chip_ratio V0410 (derived), value: 0.664, unit: '', x: 0.15, x_name: f, x_unit: mm/rev, note: derived here as h
    / h_chip = 0.15 mm / 225.8 um; not printed in the source}
- {name: h_chip V0390, value: 230.3, unit: um, uncertainty: 18.6, x: 0.2, x_name: f, x_unit: mm/rev, note: 'V0390: average
    chip thickness Achip/lchip of one embedded chip (sd over several chips given)'}
- {name: chip_ratio V0390 (derived), value: 0.868, unit: '', x: 0.2, x_name: f, x_unit: mm/rev, note: derived here as h
    / h_chip = 0.2 mm / 230.3 um; not printed in the source}
reference_curves: []
notes: V0386 (h = 0.12 mm, havg 330.1 um) is inconsistent with its neighbours (99.9-230.3 um at 0.06-0.2 mm) and is most
  likely a measurement outlier; it is kept as printed. For a segmented chip the simulator should compare the mean thickness
  (area / length), not the peak.
