Repository: oxylol/plint

<h1 align="center">Plint</h1>
Ad blocking · game servers · streaming · remote access · a few apps of its own · and Claude living on the box.</p>

---

Every service is a name under one domain, with a real certificate, reachable the same
way at home and away. One command installs it, one command runs it, and the whole
machine is this repository.

| | |
|---|---|
| **plint.net** | Home page: live instruments and a registry of every service (`theme/home`) |
| **dns.plint.net** | AdGuard Home: network-wide ad blocking, encrypted upstream DNS |
| **games.plint.net** | AMP: game servers |
| **stremio.plint.net** | Stremio: streaming server and web player |
| **host.plint.net** | Cockpit: updates, disks, logs, terminal |
| **stacks.plint.net** | Dockge: containers |
| **metrics.plint.net** | Beszel: CPU, memory, disk, per container |
| **status.plint.net** | Uptime Kuma: status page |
| **ntfy.plint.net** | ntfy: push notifications to your phone |
| **backup.plint.net** | Kopia: nightly snapshots |
| **speed.plint.net** | Speedtest Tracker: internet speed, four tests a day |
| *Tailscale* | remote access, Tailscale SSH, LAN subnet routing |
| *Claude* | Claude Code on the server, controlled from the Claude app |

Built on top of that, each in `apps/` with its own README:

| | |
|---|---|
| **cnc.plint.net** | CNC Studio: a G-code simulator with Claude built in |
| **poly.plint.net** | Polybot: Polymarket strategies compared on paper |
| **stocks.plint.net** | Stocks: stock-trading models on paper, side by side |

# CNC Twin

CNC Twin runs a CNC program on a physical twin of the machine before the real machine runs it, and says
whether the program is safe to run and why. It reads the program in the control's own dialect, executes it
the way the control and the machine would (look-ahead, block timing, axis drives, spindle), cuts the stock
with the real tool geometry, and follows what the cut does: forces, vibration and chatter, heat, tool wear,
chips, coolant, the workholding and the finished part's geometry against its drawing. Every finding names
the program line, the simulated time, the tool position and the chain of causes behind it. The verdict is
**SAFE TO RUN** when no finding has severity error or fatal (docs/architecture.md section 11).

Everything is SI inside, offline, deterministic (same project, build and hardware give bit-identical
results, docs/determinism.md), and every number in the databases carries a source or is marked as an
estimate with a note on how it was derived. How good the predictions are is stated per quantity in
[Limits](#limits): read it before acting on a number.

What a run gives: the verdict and its reasons, findings with cause chains, the machined part (meshes, a
virtual CMM against the CAD tolerances), surface finish and burrs, tool wear and life, cycle time and
production figures, time series of every channel, a 3-D playback, an HTML/PDF report and setup sheet, a
video and the sound of the cut. All of it is files in one run directory (docs/formats.md "Run directory").

## Quick start

**On Plint (the service).** The stack is `stacks/twin/compose.yaml`: one container (`cnc-twin`, image
`plint/cnc-twin:local` built from this folder), the API and the web UI on `127.0.0.1:5210`, projects and runs
in `data/cnc-twin`, one simulation at a time, 1.5 GB memory cap, 2 CPUs.

```
sudo install -d -o 1002 -g 1002 /opt/plint/data/cnc-twin   # once: the container runs as uid 1002 on a read-only root
plint up twin                                              # builds the image the first time (it compiles every kernel)
plint logs cnc-twin
```

The UI is at `https://twin.<domain>` (Caddy proxies to port 5210; the home screen has a card). Open an
example or upload a zipped project folder, press **Check**, then **Start a run**, and follow it live; the
verdict, findings, playback, inspection, tools, report and files are tabs of the run page (docs/ui.md).
After a change to this folder, `plint sync` rebuilds the image.

**Command line.** `bin/twin` runs the CLI from the virtualenv `~/.venvs/cnc-twin` (`CNCTWIN_VENV`), or from
the Docker image when there is no virtualenv, with the deterministic environment either way.

```
cd /opt/plint/apps/cnc-twin
bin/twin warmup                                                 # compile every kernel once (about 12 CPU minutes)
bin/twin check examples/pocket-islands-al6061 --out /tmp/pocket-check   # timestep, cost estimate, program checks
bin/twin run examples/pocket-islands-al6061/project.yaml --set max_sim_s=8
bin/twin explain runs-data/runs/<run_id>                        # the findings; add a finding id for its causes
```

`twin run` prints the run directory, then `SAFE TO RUN` (exit 0) or `NOT SAFE TO RUN` with the reasons
(exit 3). Runs go to `DATA_DIR/runs/` (`DATA_DIR` defaults to `runs-data/` here, `/data` in the container)
and through the run cache: the same project, inputs, options and build are answered from the cache.

File: apps/cnc-twin/validation/cases/coolant_reach/coolant-struzikiewicz2023-ti64-jet-direction.yaml
# Struzikiewicz (2023): finish turning of Ti6Al4V ELI with a Sandvik CNGG120404-SGF insert and one external
# 150 bar emulsion jet (0.7 mm nozzle, 20 mm from the corner) aimed from nine directions (alpha x beta) at two
# feeds: measured chip size / breaking index, chip-form grade and cutting force.
format: cnctwin-validation-case
version: 1
id: coolant-struzikiewicz2023-ti64-jet-direction
quantity: coolant_reach
reference:
  src: struzikiewicz-2023-hpc-jet-direction
  location: "Sect. 2 (setup), Fig. 1b (nozzle geometry: 0.7 mm bore, 20 mm distance, alpha/beta definition), Table 1 (material), Tables 3 and 5 (plan, Fc and Cch per test), Table 8 (chip-form grade)"
  digitised: false
  measured: true
setup:
  operation: longitudinal_turning
  material: {db: ti6al4v, note: "Grade 5 ELI (extra-low interstitials) bar D 50 mm: Rm 902 MPa, Rp0.2 815 MPa, A 13 %, Z 49 %, 29 HRC (Table 1)"}
  stock: {diameter_mm: 50}
  tool:
    type: turning_insert
    iso_designation: CNGG120404-SGF
    chipbreaker: SGF
    grade: "Sandvik Coromant 1115"
    tool_class: carbide
    coating: "PVD-coated grade (Sandvik 1115)"
    nose_radius_mm: 0.4
    rake_land_deg: 15                # Fig. 1c, SGF profile
    holder: PCLNR2020K12HP
  machine: {model: "conventional lathe with a high-pressure plunger pump (150 MPa capacity)"}
  coolant:
    fluid: "Blaser Blasocut 2000 universal, 10 % emulsion"
    pressure_bar: 150
    nozzles: 1
    nozzle_diameter_mm: 0.7
    nozzle_distance_mm: 20           # from the insert corner along the jet axis (Fig. 1b)
    nozzle_setting_tolerance_deg: 2
    alpha_deg_levels: [30, 60, 90]   # jet elevation above the rake face; 90 deg = normal to the rake face (Fig. 1b)
    beta_deg_levels: [0, 30, 60]     # jet direction in the rake plane, measured from the reference line of Fig. 1b
    flow_l_min: {value: 2.7, src: est, note: "not stated; orifice estimate Q = Cd A sqrt(2 p / rho) with Cd 0.7, A of a 0.7 mm bore, p 150 bar, rho 1000 kg/m3"}
    aim: "jet onto the rake face, i.e. onto the outer (free) side of the forming chip"
  conditions:
    cutting_speed_m_min: 70
    ap_mm: 0.5
    feed_mm_rev: [0.08, 0.13]
    repeats: 3
    chip_grade_rule: "+ correct: chips up to 5 mm long; 0 acceptable: 5-20 mm; - unacceptable: over 20 mm (Sect. 2); Cch = 0.01 x (mean chip length + spiral diameter) or (width + height) in mm, capped at 1"
  program: null
reference_values:
  - {name: Cch_f0.08_alpha30, value: 0.03, unit: "", x: 0, x_name: beta, x_unit: deg, note: "test 1, range 0.03-0.04; grade +; Fc 64.7 N"}
  - {name: Cch_f0.08_alpha30, value: 0.67, unit: "", x: 30, x_name: beta, x_unit: deg, note: "test 2, 0.55-0.82; grade -; Fc 64.3 N"}
  - {name: Cch_f0.08_alpha30, value: 0.29, unit: "", x: 60, x_name: beta, x_unit: deg, note: "test 3, 0.25-0.34; grade -; Fc 67.3 N"}
  - {name: Cch_f0.08_alpha60, value: 0.23, unit: "", x: 0, x_name: beta, x_unit: deg, note: "test 4, 0.19-0.27; grade -; Fc 66.0 N"}
  - {name: Cch_f0.08_alpha60, value: 0.03, unit: "", x: 30, x_name: beta, x_unit: deg, note: "test 5, 0.02-0.03; grade +; Fc 66.7 N"}
  - {name: Cch_f0.08_alpha60, value: 0.17, unit: "", x: 60, x_name: beta, x_unit: deg, note: "test 6, 0.15-0.19; grade 0; Fc 71.3 N"}
  - {name: Cch_f0.08_alpha90, value: 0.46, unit: "", x: 0, x_name: beta, x_unit: deg, note: "test 7, 0.42-0.51; grade -; Fc 73.0 N"}
  - {name: Cch_f0.08_alpha90, value: 0.66, unit: "", x: 30, x_name: beta, x_unit: deg, note: "test 8, 0.58-0.76; grade -; Fc 82.3 N"}
  - {name: Cch_f0.08_alpha90, value: 0.16, unit: "", x: 60, x_name: beta, x_unit: deg, note: "test 9, 0.11-0.22; grade 0; Fc 72.3 N (the tables print f = 0.13 for test 9 although its coded level is 1 = 0.08 mm/rev; force and Table 8 place it at 0.08)"}
  - {name: Cch_f0.13_alpha30, value: 0.02, unit: "", x: 0, x_name: beta, x_unit: deg, note: "test 10, 0.02-0.02; grade +; Fc 101.7 N"}
  - {name: Cch_f0.13_alpha30, value: 0.31, unit: "", x: 30, x_name: beta, x_unit: deg, note: "test 11, 0.26-0.37; grade -; Fc 111.3 N"}
  - {name: Cch_f0.13_alpha30, value: 0.02, unit: "", x: 60, x_name: beta, x_unit: deg, note: "test 12, 0.02-0.03; grade +; Fc 109.7 N"}
  - {name: Cch_f0.13_alpha60, value: 0.12, unit: "", x: 0, x_name: beta, x_unit: deg, note: "test 13, 0.09-0.14; grade 0; Fc 108.0 N"}
  - {name: Cch_f0.13_alpha60, value: 0.01, unit: "", x: 30, x_name: beta, x_unit: deg, note: "test 14, 0.01-0.01; grade +; Fc 114.7 N"}
  - {name: Cch_f0.13_alpha60, value: 0.32, unit: "", x: 60, x_name: beta, x_unit: deg, note: "test 15, 0.29-0.36; grade -; Fc 116.7 N"}
  - {name: Cch_f0.13_alpha90, value: 0.94, unit: "", x: 0, x_name: beta, x_unit: deg, note: "test 16, 0.84-1.03; grade -; Fc 108.0 N"}
  - {name: Cch_f0.13_alpha90, value: 0.26, unit: "", x: 30, x_name: beta, x_unit: deg, note: "test 17, 0.22-0.30; grade -; Fc 123.3 N"}
  - {name: Cch_f0.13_alpha90, value: 0.29, unit: "", x: 60, x_name: beta, x_unit: deg, note: "test 18, 0.23-0.36; grade -; Fc 115.7 N"}
  - {name: Fc_mean_f0.08, value: 64.7, unit: N, x: 1, x_name: test, x_unit: index, note: "alpha 30, beta 0; min 55, max 70"}
  - {name: Fc_mean_f0.08, value: 64.3, unit: N, x: 2, x_name: test, x_unit: index, note: "alpha 30, beta 30; 58-72"}
  - {name: Fc_mean_f0.08, value: 67.3, unit: N, x: 3, x_name: test, x_unit: index, note: "alpha 30, beta 60; 61-74"}
  - {name: Fc_mean_f0.08, value: 66.0, unit: N, x: 4, x_name: test, x_unit: index, note: "alpha 60, beta 0; 59-74"}
  - {name: Fc_mean_f0.08, value: 66.7, unit: N, x: 5, x_name: test, x_unit: index, note: "alpha 60, beta 30; 60-73"}
  - {name: Fc_mean_f0.08, value: 71.3, unit: N, x: 6, x_name: test, x_unit: index, note: "alpha 60, beta 60; 64-79"}
  - {name: Fc_mean_f0.08, value: 73.0, unit: N, x: 7, x_name: test, x_unit: index, note: "alpha 90, beta 0; 68-80"}
  - {name: Fc_mean_f0.08, value: 82.3, unit: N, x: 8, x_name: test, x_unit: index, note: "alpha 90, beta 30; 74-90"}
  - {name: Fc_mean_f0.08, value: 72.3, unit: N, x: 9, x_name: test, x_unit: index, note: "alpha 90, beta 60; 65-79"}
  - {name: Fc_mean_f0.13, value: 101.7, unit: N, x: 10, x_name: test, x_unit: index, note: "alpha 30, beta 0; 83-121"}
  - {name: Fc_mean_f0.13, value: 111.3, unit: N, x: 11, x_name: test, x_unit: index, note: "alpha 30, beta 30; 103-119"}
  - {name: Fc_mean_f0.13, value: 109.7, unit: N, x: 12, x_name: test, x_unit: index, note: "alpha 30, beta 60; 100-119"}
  - {name: Fc_mean_f0.13, value: 108.0, unit: N, x: 13, x_name: test, x_unit: index, note: "alpha 60, beta 0; 100-118"}
  - {name: Fc_mean_f0.13, value: 114.7, unit: N, x: 14, x_name: test, x_unit: index, note: "alpha 60, beta 30; 103-127"}
  - {name: Fc_mean_f0.13, value: 116.7, unit: N, x: 15, x_name: test, x_unit: index, note: "alpha 60, beta 60; 108-125"}
  - {name: Fc_mean_f0.13, value: 108.0, unit: N, x: 16, x_name: test, x_unit: index, note: "alpha 90, beta 0; 101-114"}
  - {name: Fc_mean_f0.13, value: 123.3, unit: N, x: 17, x_name: test, x_unit: index, note: "alpha 90, beta 30; 113-133"}
  - {name: Fc_mean_f0.13, value: 115.7, unit: N, x: 18, x_name: test, x_unit: index, note: "alpha 90, beta 60; 108-123"}
reference_curves: []
notes: "Cch is the paper's chip breaking index (Table 5, mean of three repeats, min-max in each note), from the measured chip dimensions (Keyence VHX-7000); 0.01 per millimetre, so 0.29 means about 29 mm of chip length plus spiral diameter (or width plus height for arc chips). The grade in each note is Table 8 (+ correct up to 5 mm, 0 acceptable 5-20 mm, - unacceptable over 20 mm); grades and Cch agree for all 18 tests. Only long spiral and short arc chips occurred. What this case tests is whether a coolant model predicts that the jet direction, not just the pressure, decides whether the chip is broken: at 0.08 mm/rev only (alpha 30, beta 0) and (60, 30) gave short chips, at 0.13 mm/rev (30, 0), (30, 60) and (60, 30); a jet normal to the rake face (alpha 90) never broke the chip. The angle of incidence had no significant effect on the cutting force (ANOVA, Table 6), which rises about 77 % from 0.08 to 0.13 mm/rev. The exact reference line of beta is only drawn in Fig. 1b. The 2D FEM chip simulations of the paper (Fig. 7) are model results and are not stored."

File: apps/cnc-twin/validation/cases/coolant_reach/coolant-sultana2023-ti64-endmill-hpc-vs-dry.yaml
# Sultana & Dhar (2023): average tool-chip interface temperature (tool-work thermocouple) when end milling
# Ti-6Al-4V with a 12 mm HSS-E-PM end mill, dry versus an external high-pressure oil jet (80 bar, 2 L/min,
# one 2 mm nozzle 20 mm from the cutting edge) versus a rotary applicator with four 0.5 mm nozzles.
format: cnctwin-validation-case
version: 1
id: coolant-sultana2023-ti64-endmill-hpc-vs-dry
quantity: coolant_reach
reference:
  src: sultana-2023-ti64-hpc-milling
  location: "Sect. 2 and Table 4 (setup, nozzle data), Sect. 2 text (thermocouple calibration), Table 5 (L27 full factorial: T per run)"
  digitised: false
  measured: true
setup:
  operation: peripheral_milling
  material: {db: ti6al4v, note: "Ti-6Al-4V grade 5, bimodal alpha+beta, 37 HRC; convex-shaped block 100 x 50 x 25 mm"}
  tool:
    type: square_endmill
    maker_tool: "DORMER HSS-E-PM solid end mill (finishing type)"
    tool_class: hss
    coating: none
    diameter_mm: 12
    flutes: 4
    helix_deg: 30
    rake_deg: 5                      # radial rake
    clearance_deg: 15
    flute_length_mm: 27
    overall_length_mm: 83
    hardness_HRC: 65
  machine: {model: "vertical knee and column milling machine (Sunlike, China)", power_hp: 7.5}
  coolant:
    fluid: "VG-68 cutting oil (neat oil)"
    hpc_pressure_bar: 80
    hpc_flow_l_min: 2.0
    hpc_nozzles: 1
    hpc_nozzle_diameter_mm: 2.0
    hpc_nozzle_type: "external, fixed"
    hpc_nozzle_distance_mm: 20                 # from the stagnation point of the jet on the tool
    rhpc_pressure_bar: 80
    rhpc_flow_l_min: 2.0                       # total of the four nozzles
    rhpc_nozzles: 4
    rhpc_nozzle_diameter_mm: 0.5
    rhpc_nozzle_type: "rotary applicator on the spindle (rotating with the tool), nozzles at 90 deg spacing aimed at the rake faces"
    rhpc_nozzle_distance_mm: 20
    jet_aim_note: "the HPC jet direction relative to the feed and the tool axis is shown only in the schematic Fig. 3; no angles are given"
  conditions:
    cutting_speed_m_min: [16, 24, 32]
    spindle_rpm: {value: [424, 637, 849], src: est, note: "derived n = 1000 vc / (pi x 12 mm); the CFD model used 850 rpm for 32 m/min"}
    feed_mm_tooth: [0.08, 0.12, 0.16]
    ap_mm: 1.0
    ae_mm: 6.0
    engagement_note: "the paper states axial depth 1.0 mm and radial depth 6.0 mm, but also speaks of 'each slot'; the direction (up/down) is not stated"
    coolant_cases: [dry, hpc, rhpc]
    temperature_method: "tool-work thermocouple (HSS tool hot junction, workpiece cold junction), calibrated T(degC) = 6.59 + 80.13 U(mV), R2 = 0.987; average over the cut; lower than the peak tool-tip temperature (stated by the authors)"
  program: null
reference_values:
  - {name: T_dry_vc16, value: 350.25, unit: degC, x: 0.08, x_name: feed_per_tooth, x_unit: mm}
  - {name: T_dry_vc16, value: 480, unit: degC, x: 0.12, x_name: feed_per_tooth, x_unit: mm}
  - {name: T_dry_vc16, value: 615.67, unit: degC, x: 0.16, x_name: feed_per_tooth, x_unit: mm}
  - {name: T_dry_vc24, value: 384.20, unit: degC, x: 0.08, x_name: feed_per_tooth, x_unit: mm}
  - {name: T_dry_vc24, value: 539, unit: degC, x: 0.12, x_name: feed_per_tooth, x_unit: mm}
  - {name: T_dry_vc24, value: 646.67, unit: degC, x: 0.16, x_name: feed_per_tooth, x_unit: mm}
  - {name: T_dry_vc32, value: 482.92, unit: degC, x: 0.08, x_name: feed_per_tooth, x_unit: mm}
  - {name: T_dry_vc32, value: 617, unit: degC, x: 0.12, x_name: feed_per_tooth, x_unit: mm}
  - {name: T_dry_vc32, value: 686.67, unit: degC, x: 0.16, x_name: feed_per_tooth, x_unit: mm}
  - {name: T_hpc_vc16, value: 307.67, unit: degC, x: 0.08, x_name: feed_per_tooth, x_unit: mm}
  - {name: T_hpc_vc16, value: 413, unit: degC, x: 0.12, x_name: feed_per_tooth, x_unit: mm}
  - {name: T_hpc_vc16, value: 482.67, unit: degC, x: 0.16, x_name: feed_per_tooth, x_unit: mm}
  - {name: T_hpc_vc24, value: 332.26, unit: degC, x: 0.08, x_name: feed_per_tooth, x_unit: mm}
  - {name: T_hpc_vc24, value: 471, unit: degC, x: 0.12, x_name: feed_per_tooth, x_unit: mm}
  - {name: T_hpc_vc24, value: 531.33, unit: degC, x: 0.16, x_name: feed_per_tooth, x_unit: mm}
  - {name: T_hpc_vc32, value: 411.67, unit: degC, x: 0.08, x_name: feed_per_tooth, x_unit: mm}
  - {name: T_hpc_vc32, value: 518, unit: degC, x: 0.12, x_name: feed_per_tooth, x_unit: mm}
  - {name: T_hpc_vc32, value: 609, unit: degC, x: 0.16, x_name: feed_per_tooth, x_unit: mm}
  - {name: T_rhpc_vc16, value: 296.33, unit: degC, x: 0.08, x_name: feed_per_tooth, x_unit: mm}
  - {name: T_rhpc_vc16, value: 356, unit: degC, x: 0.12, x_name: feed_per_tooth, x_unit: mm}
  - {name: T_rhpc_vc16, value: 472.67, unit: degC, x: 0.16, x_name: feed_per_tooth, x_unit: mm}
  - {name: T_rhpc_vc24, value: 306, unit: degC, x: 0.08, x_name: feed_per_tooth, x_unit: mm}
  - {name: T_rhpc_vc24, value: 392, unit: degC, x: 0.12, x_name: feed_per_tooth, x_unit: mm}
  - {name: T_rhpc_vc24, value: 504, unit: degC, x: 0.16, x_name: feed_per_tooth, x_unit: mm}
  - {name: T_rhpc_vc32, value: 380, unit: degC, x: 0.08, x_name: feed_per_tooth, x_unit: mm}
  - {name: T_rhpc_vc32, value: 488.17, unit: degC, x: 0.12, x_name: feed_per_tooth, x_unit: mm}
  - {name: T_rhpc_vc32, value: 559.03, unit: degC, x: 0.16, x_name: feed_per_tooth, x_unit: mm}
reference_curves: []
notes: "Each value is one run of the 27-run full factorial (Table 5; the run order is randomised in the paper). Name = coolant case and cutting speed in m/min, x = feed per tooth. The useful comparison for coolant reach is the temperature drop against dry at the same vc and fz: 11-22 % with the single external HPC jet and 15-27 % with the rotary four-nozzle applicator (computed from the table values); the HPC drop is smallest at the highest speed and feed (609 against 687 degC at 32 m/min and 0.16 mm, 11 %). The thermocouple reads an average interface temperature of the whole cut, so the absolute values are a lower bound of the peak edge temperature. The same runs give resultant force Fc and Ra (Table 5); Ra is stored in roughness-sultana2023-endmill-ti64-hss. The CFD part of the paper (Figs. 10-13) is a model result and is not stored."
