Repository: oxylol/plint

<h1 align="center">Plint</h1>
Ad blocking · game servers · streaming · remote access · a few apps of its own · and Claude living on the box.</p>

---

Every service is a name under one domain, with a real certificate, reachable the same
way at home and away. One command installs it, one command runs it, and the whole
machine is this repository.

| | |
|---|---|
| **plint.net** | Home page: live instruments and a registry of every service (`theme/home`) |
| **dns.plint.net** | AdGuard Home: network-wide ad blocking, encrypted upstream DNS |
| **games.plint.net** | AMP: game servers |
| **stremio.plint.net** | Stremio: streaming server and web player |
| **host.plint.net** | Cockpit: updates, disks, logs, terminal |
| **stacks.plint.net** | Dockge: containers |
| **metrics.plint.net** | Beszel: CPU, memory, disk, per container |
| **status.plint.net** | Uptime Kuma: status page |
| **ntfy.plint.net** | ntfy: push notifications to your phone |
| **backup.plint.net** | Kopia: nightly snapshots |
| **speed.plint.net** | Speedtest Tracker: internet speed, four tests a day |
| *Tailscale* | remote access, Tailscale SSH, LAN subnet routing |
| *Claude* | Claude Code on the server, controlled from the Claude app |

Built on top of that, each in `apps/` with its own README:

| | |
|---|---|
| **cnc.plint.net** | CNC Studio: a G-code simulator with Claude built in |
| **poly.plint.net** | Polybot: Polymarket strategies compared on paper |
| **stocks.plint.net** | Stocks: stock-trading models on paper, side by side |

# CNC Twin

CNC Twin runs a CNC program on a physical twin of the machine before the real machine runs it, and says
whether the program is safe to run and why. It reads the program in the control's own dialect, executes it
the way the control and the machine would (look-ahead, block timing, axis drives, spindle), cuts the stock
with the real tool geometry, and follows what the cut does: forces, vibration and chatter, heat, tool wear,
chips, coolant, the workholding and the finished part's geometry against its drawing. Every finding names
the program line, the simulated time, the tool position and the chain of causes behind it. The verdict is
**SAFE TO RUN** when no finding has severity error or fatal (docs/architecture.md section 11).

Everything is SI inside, offline, deterministic (same project, build and hardware give bit-identical
results, docs/determinism.md), and every number in the databases carries a source or is marked as an
estimate with a note on how it was derived. How good the predictions are is stated per quantity in
[Limits](#limits): read it before acting on a number.

What a run gives: the verdict and its reasons, findings with cause chains, the machined part (meshes, a
virtual CMM against the CAD tolerances), surface finish and burrs, tool wear and life, cycle time and
production figures, time series of every channel, a 3-D playback, an HTML/PDF report and setup sheet, a
video and the sound of the cut. All of it is files in one run directory (docs/formats.md "Run directory").

## Quick start

**On Plint (the service).** The stack is `stacks/twin/compose.yaml`: one container (`cnc-twin`, image
`plint/cnc-twin:local` built from this folder), the API and the web UI on `127.0.0.1:5210`, projects and runs
in `data/cnc-twin`, one simulation at a time, 1.5 GB memory cap, 2 CPUs.

```
sudo install -d -o 1002 -g 1002 /opt/plint/data/cnc-twin   # once: the container runs as uid 1002 on a read-only root
plint up twin                                              # builds the image the first time (it compiles every kernel)
plint logs cnc-twin
```

The UI is at `https://twin.<domain>` (Caddy proxies to port 5210; the home screen has a card). Open an
example or upload a zipped project folder, press **Check**, then **Start a run**, and follow it live; the
verdict, findings, playback, inspection, tools, report and files are tabs of the run page (docs/ui.md).
After a change to this folder, `plint sync` rebuilds the image.

**Command line.** `bin/twin` runs the CLI from the virtualenv `~/.venvs/cnc-twin` (`CNCTWIN_VENV`), or from
the Docker image when there is no virtualenv, with the deterministic environment either way.

```
cd /opt/plint/apps/cnc-twin
bin/twin warmup                                                 # compile every kernel once (about 12 CPU minutes)
bin/twin check examples/pocket-islands-al6061 --out /tmp/pocket-check   # timestep, cost estimate, program checks
bin/twin run examples/pocket-islands-al6061/project.yaml --set max_sim_s=8
bin/twin explain runs-data/runs/<run_id>                        # the findings; add a finding id for its causes
```

`twin run` prints the run directory, then `SAFE TO RUN` (exit 0) or `NOT SAFE TO RUN` with the reasons
(exit 3). Runs go to `DATA_DIR/runs/` (`DATA_DIR` defaults to `runs-data/` here, `/data` in the container)
and through the run cache: the same project, inputs, options and build are answered from the cache.

File: apps/cnc-twin/validation/cases/cutting_force/force-orth-ti64-ducobu2017.yaml
# Ti6Al4V plane-strain orthogonal cut (planing) at 30 m/min: RMS cutting and feed force per mm width.
# Reference values are read from the source named under reference (see its location and notes).
format: cnctwin-validation-case
version: 1
id: force-orth-ti64-ducobu2017
quantity: cutting_force
reference:
  src: ducobu-2017-ti6al4v-orthogonal-reference
  location: 'Table 3 (experimental reference: average RMS forces per mm width and average chip thickness for h = 40, 60,
    100 um)'
  digitised: false
  uncertainty_pct: 10
  measured: true
  note: 'uncertainty_pct: the source states that the standard deviations of the forces and of the chip thickness stay under
    10 % of the average; the +- values printed in Table 3 are given per value'
setup:
  operation: orthogonal_turning
  material:
    db: ti6al4v
    note: 'Ti6Al4V; heat treatment, hardness and supplier data are not given in the source (DB entry: mill annealed); the
      paper''s model uses E 113.8 GPa, rho 4430 kg/m3, k 7.3 W/mK, cp 580 J/kgK (Table 4)'
  tool:
    src: ducobu-2017-ti6al4v-orthogonal-reference
    page: Table 2 (cutting conditions and tool geometry, after ref. [36])
    tool_class: carbide
    rake_deg: 15
    clearance_deg: 2
    edge_radius_um: 20
    tool_material:
      value: tungsten carbide
      note: material of the tool in the paper's model (Sect. 5); grade not given
    coating:
      value: none
      src: est
      note: 'assumed: not stated; the FE model of the same paper uses uncoated tungsten carbide'
    assumed_inputs: [coating]
  machine:
    src: ducobu-2017-ti6al4v-orthogonal-reference
    page: Sect. 4
    type: 'conventional milling machine used as a planer: the table moves the workpiece past a fixed tool (plane-strain
      2D orthogonal cut)'
    dynamometer: Kistler 9257B
  conditions:
    src: ducobu-2017-ti6al4v-orthogonal-reference
    page: Table 2, Sect. 4
    vc_m_min: 30
    uncut_chip_thickness_per_test_um: [40, 60, 100]
    note: vc = 30 m/min is the maximum table feed of the machine; at least three repetitions per condition; width of cut
      not given (forces are per mm of width)
    coolant: {value: dry, src: est, note: 'assumed: not stated in this paper'}
    assumed_inputs: [coolant]
  dynamics: null
  program: null
reference_values:
- {name: Fc h40, value: 86, unit: N/mm, uncertainty: 2, x: 40, x_name: h, x_unit: um, note: average of the RMS cutting force}
- {name: Ff h40, value: 40, unit: N/mm, uncertainty: 1, x: 40, x_name: h, x_unit: um, note: average of the RMS feed force}
- {name: Fc h60, value: 113, unit: N/mm, uncertainty: 2, x: 60, x_name: h, x_unit: um, note: average of the RMS cutting
    force}
- {name: Ff h60, value: 44, unit: N/mm, uncertainty: 1, x: 60, x_name: h, x_unit: um, note: average of the RMS feed force}
- {name: Fc h100, value: 174, unit: N/mm, uncertainty: 2, x: 100, x_name: h, x_unit: um, note: average of the RMS cutting
    force}
- {name: Ff h100, value: 50, unit: N/mm, uncertainty: 1, x: 100, x_name: h, x_unit: um, note: average of the RMS feed force}
reference_curves: []
notes: 'Plane-strain orthogonal cutting of Ti6Al4V at 30 m/min with a sharp-ish (20 um) 15 deg rake carbide tool; continuous
  chips at all three uncut chip thicknesses (Sect. 4). The same paper simulates the h = 60 um case with twenty published
  Johnson-Cook sets and gets RMS cutting forces of 89-192 N/mm and feed forces of 18-50 N/mm against the measured 113 and
  44 N/mm (Table 5): see validation/budgets.yaml. The experiments were first published in Ducobu et al. (2015) Int. J. Mater.
  Form. 8(3), 455-468 (not read).'

File: apps/cnc-twin/validation/cases/cutting_force/force-orth-ti64-klippel2022-f010.yaml
# Ti6Al4V quasi-orthogonal tube turning, speed sweep at h = 0.1 mm: Fc and Ff per mm width.
# Reference values are read from the source named under reference (see its location and notes).
format: cnctwin-validation-case
version: 1
id: force-orth-ti64-klippel2022-f010
quantity: cutting_force
reference:
  src: klippel-2022-arxiv-orthogonal-data
  location: Table B.14 (Ti6Al4V), tests V0308, V0309, V0319, V0326, V0327, V0328, V0344, V0345, V0346, V0316, V0317, V0318,
    V0438, V0439, V0440, V0411, V0412, V0413, V0447, V0448, V0449, V0335, V0336, V0337, V0353, V0354, V0355, V0455, V0456,
    V0457
  digitised: false
  measured: true
  note: uncertainty of each value = standard deviation of the force signal during that test (sigma_Fc, sigma_Ff in the table),
    not the scatter between repeats; each combination was usually run three times with a fresh edge; only tests with status
    'ok' are used ('short', 'initially stable', 'questionable', 'saturation', 'instable' and 'error' tests are left out
    as the source advises)
setup:
  operation: orthogonal_turning
  material:
    db: ti6al4v
    note: Ti6Al4V Grade 5, triple VAR, heat treated 750 C / 90 min, air cooled; supplier minimum Rm 952 MPa, Rp0.2 869 MPa,
      A 16.5 %, Z 39 %, 30.0 HRC (Table 2); equiaxed alpha+beta, grain size ~9-10 um (Sect. 4).
  tool:
    src: klippel-2022-arxiv-orthogonal-data
    page: Sect. 2.6 (p. 13-14), Table 7, Sect. 2.6.1
    type: turning_insert
    iso_code: CCMW 09T304
    grade: Sandvik Coromant H13A (uncoated WC-Co)
    tool_class: carbide
    coating: none
    rake_deg: 0
    clearance_deg: 7
    inclination_deg: 0
    entering_angle_deg: 90
    nose_radius_mm: 0.397
    ic_mm: 9.525
    cutting_edge_length_mm: 9.272
    edge_height_mm: 3.969
    edge_radius_um:
      value: 37.5
      note: mean over all 149 inserts (sd 4.9 um, range ~20-50 um along an edge); simulate each test with its own edge_radius_per_test_um
        (average over the ~2 mm cut width at the cut position, measured before the test by focus variation)
    edge_radius_per_test_um: [42.2, 42.4, 37.7, 37.3, 42.9, 33.5, 40.1, 37.4, 36.7, 38.7, 36.7, 36.3, 37.3, 37.2, 39.8,
      36.8, 38.1, 38.6, 32.8, 39.5, 41.1, 37.9, 32.5, 32.8, 40.5, 40.1, 39.8, 38.5, 36.4, 42.9]
    edge_radius_sd_per_test_um: [4.4, 3.6, 2.4, 2.0, 2.2, 3.5, 3.2, 2.3, 2.1, 2.5, 2.2, 2.2, 3.1, 2.1, 2.9, 3.0, 3.1, 2.3,
      3.9, 3.0, 3.7, 4.7, 3.6, 3.2, 3.0, 3.1, 2.4, 2.9, 2.3, 2.9]
    fresh_edge_per_test: true
  holder:
    src: klippel-2022-arxiv-orthogonal-data
    page: Sect. 2.6 (p. 14)
    model: Applitec SCACL-2020X-09 (ISO 2216)
    entering_angle_deg: 90
    inclination_deg: 0
  machine:
    src: klippel-2022-arxiv-orthogonal-data
    page: Sect. 2.6 (p. 12)
    model: Schaublin 42L CNC lathe
    dynamometer: Kistler 9121A5 with 5019A charge amplifier, NI USB-6211
    force_lowpass_Hz: 30
    force_sampling_kHz: 1.1
    drift_correction: idle force recorded 1 mm before the cut and subtracted
  stock:
    src: klippel-2022-arxiv-orthogonal-data
    page: Sect. 2 and 2.6
    form: tube
    outer_diameter_mm: {value: 72, note: D ~ 72 mm (approximate in the source)}
    wall_thickness_mm: {value: 2, note: d ~ 2 mm (approximate in the source)}
    preparation: turned inside and outside in the same clamping from 80 mm bars
  conditions:
    src: klippel-2022-arxiv-orthogonal-data
    page: Sect. 2.6, Table 8, Tables A.12/A.13, Tables B.14/B.15
    test_ids: [V0308, V0309, V0319, V0326, V0327, V0328, V0344, V0345, V0346, V0316, V0317, V0318, V0438, V0439, V0440,
      V0411, V0412, V0413, V0447, V0448, V0449, V0335, V0336, V0337, V0353, V0354, V0355, V0455, V0456, V0457]
    kinematics: 'quasi-orthogonal longitudinal turning of a thin-walled tube end: feed per rev = uncut chip thickness h,
      width of cut = tube wall'
    width_of_cut_mm:
      value: 2
      note: wall thickness d ~ 2 mm (approximate in the source); all forces are reported normalised to w = 1 mm
    coolant: dry
    cut_length_per_test_mm: [3324, 3324, 3324, 3324, 3324, 3324, 3324, 3324, 3324, 3324, 3324, 3324, 3435, 3435, 3435, 3282,
      3282, 3282, 3435, 3435, 3435, 3324, 3324, 3324, 3324, 3324, 3324, 3435, 3435, 3435]
    feed_mm_rev: 0.1
    vc_per_test_m_min: [10.0, 10.0, 10.0, 19.9, 19.9, 19.9, 39.9, 39.9, 39.9, 50.1, 50.1, 50.1, 60.0, 60.0, 60.0, 70.0,
      70.0, 70.0, 79.9, 79.9, 79.9, 100.0, 100.0, 100.0, 125.0, 125.0, 125.0, 150.0, 150.0, 150.0]
  dynamics: null
  program: null
reference_values:
- {name: Fc V0308, value: 223.0, unit: N/mm, uncertainty: 7.2, x: 10.0, x_name: vc, x_unit: m/min, note: 'V0308: rn 42.2
    +- 4.4 um, cut length 3324 mm, wear L, status ok'}
- {name: Ff V0308, value: 152.4, unit: N/mm, uncertainty: 7.7, x: 10.0, x_name: vc, x_unit: m/min}
- {name: Fc V0309, value: 223.5, unit: N/mm, uncertainty: 7.8, x: 10.0, x_name: vc, x_unit: m/min, note: 'V0309: rn 42.4
    +- 3.6 um, cut length 3324 mm, wear L, status ok'}
- {name: Ff V0309, value: 154.6, unit: N/mm, uncertainty: 8.4, x: 10.0, x_name: vc, x_unit: m/min}
- {name: Fc V0319, value: 221.9, unit: N/mm, uncertainty: 7.1, x: 10.0, x_name: vc, x_unit: m/min, note: 'V0319: rn 37.7
    +- 2.4 um, cut length 3324 mm, wear L, status ok'}
- {name: Ff V0319, value: 145.8, unit: N/mm, uncertainty: 7.1, x: 10.0, x_name: vc, x_unit: m/min}
- {name: Fc V0326, value: 211.1, unit: N/mm, uncertainty: 6.5, x: 19.9, x_name: vc, x_unit: m/min, note: 'V0326: rn 37.3
    +- 2.0 um, cut length 3324 mm, wear M, status ok'}
- {name: Ff V0326, value: 146.8, unit: N/mm, uncertainty: 6.4, x: 19.9, x_name: vc, x_unit: m/min}
- {name: Fc V0327, value: 213.5, unit: N/mm, uncertainty: 6.8, x: 19.9, x_name: vc, x_unit: m/min, note: 'V0327: rn 42.9
    +- 2.2 um, cut length 3324 mm, wear M, status ok'}
- {name: Ff V0327, value: 158.1, unit: N/mm, uncertainty: 7.1, x: 19.9, x_name: vc, x_unit: m/min}
- {name: Fc V0328, value: 205.8, unit: N/mm, uncertainty: 6.4, x: 19.9, x_name: vc, x_unit: m/min, note: 'V0328: rn 33.5
    +- 3.5 um, cut length 3324 mm, wear M, status ok'}
- {name: Ff V0328, value: 133.0, unit: N/mm, uncertainty: 5.5, x: 19.9, x_name: vc, x_unit: m/min}
- {name: Fc V0344, value: 211.9, unit: N/mm, uncertainty: 6.8, x: 39.9, x_name: vc, x_unit: m/min, note: 'V0344: rn 40.1
    +- 3.2 um, cut length 3324 mm, wear L, status ok'}
- {name: Ff V0344, value: 152.2, unit: N/mm, uncertainty: 5.1, x: 39.9, x_name: vc, x_unit: m/min}
- {name: Fc V0345, value: 209.0, unit: N/mm, uncertainty: 6.6, x: 39.9, x_name: vc, x_unit: m/min, note: 'V0345: rn 37.4
    +- 2.3 um, cut length 3324 mm, wear L, status ok'}
- {name: Ff V0345, value: 143.5, unit: N/mm, uncertainty: 4.4, x: 39.9, x_name: vc, x_unit: m/min}
- {name: Fc V0346, value: 209.3, unit: N/mm, uncertainty: 6.8, x: 39.9, x_name: vc, x_unit: m/min, note: 'V0346: rn 36.7
    +- 2.1 um, cut length 3324 mm, wear L, status ok'}
- {name: Ff V0346, value: 143.8, unit: N/mm, uncertainty: 4.9, x: 39.9, x_name: vc, x_unit: m/min}
- {name: Fc V0316, value: 211.4, unit: N/mm, uncertainty: 6.2, x: 50.1, x_name: vc, x_unit: m/min, note: 'V0316: rn 38.7
    +- 2.5 um, cut length 3324 mm, wear L, status ok'}
- {name: Ff V0316, value: 143.2, unit: N/mm, uncertainty: 3.7, x: 50.1, x_name: vc, x_unit: m/min}
- {name: Fc V0317, value: 210.8, unit: N/mm, uncertainty: 6.2, x: 50.1, x_name: vc, x_unit: m/min, note: 'V0317: rn 36.7
    +- 2.2 um, cut length 3324 mm, wear L, status ok'}
- {name: Ff V0317, value: 141.6, unit: N/mm, uncertainty: 3.8, x: 50.1, x_name: vc, x_unit: m/min}
- {name: Fc V0318, value: 210.9, unit: N/mm, uncertainty: 5.9, x: 50.1, x_name: vc, x_unit: m/min, note: 'V0318: rn 36.3
    +- 2.2 um, cut length 3324 mm, wear L, status ok'}
- {name: Ff V0318, value: 140.6, unit: N/mm, uncertainty: 3.4, x: 50.1, x_name: vc, x_unit: m/min}
- {name: Fc V0438, value: 211.8, unit: N/mm, uncertainty: 3.6, x: 60.0, x_name: vc, x_unit: m/min, note: 'V0438: rn 37.3
    +- 3.1 um, cut length 3435 mm, wear M, status ok'}
- {name: Ff V0438, value: 136.2, unit: N/mm, uncertainty: 2.3, x: 60.0, x_name: vc, x_unit: m/min}
- {name: Fc V0439, value: 212.3, unit: N/mm, uncertainty: 3.7, x: 60.0, x_name: vc, x_unit: m/min, note: 'V0439: rn 37.2
    +- 2.1 um, cut length 3435 mm, wear M, status ok'}
- {name: Ff V0439, value: 140.0, unit: N/mm, uncertainty: 2.3, x: 60.0, x_name: vc, x_unit: m/min}
- {name: Fc V0440, value: 214.3, unit: N/mm, uncertainty: 3.7, x: 60.0, x_name: vc, x_unit: m/min, note: 'V0440: rn 39.8
    +- 2.9 um, cut length 3435 mm, wear M, status ok'}
- {name: Ff V0440, value: 145.3, unit: N/mm, uncertainty: 2.7, x: 60.0, x_name: vc, x_unit: m/min}
- {name: Fc V0411, value: 202.7, unit: N/mm, uncertainty: 4.2, x: 70.0, x_name: vc, x_unit: m/min, note: 'V0411: rn 36.8
    +- 3.0 um, cut length 3282 mm, wear M, status ok'}
- {name: Ff V0411, value: 133.0, unit: N/mm, uncertainty: 3.4, x: 70.0, x_name: vc, x_unit: m/min}
- {name: Fc V0412, value: 202.7, unit: N/mm, uncertainty: 4.3, x: 70.0, x_name: vc, x_unit: m/min, note: 'V0412: rn 38.1
    +- 3.1 um, cut length 3282 mm, wear M, status ok'}
- {name: Ff V0412, value: 133.7, unit: N/mm, uncertainty: 3.4, x: 70.0, x_name: vc, x_unit: m/min}
- {name: Fc V0413, value: 203.0, unit: N/mm, uncertainty: 4.3, x: 70.0, x_name: vc, x_unit: m/min, note: 'V0413: rn 38.6
    +- 2.3 um, cut length 3282 mm, wear M, status ok'}
- {name: Ff V0413, value: 138.5, unit: N/mm, uncertainty: 3.7, x: 70.0, x_name: vc, x_unit: m/min}
- {name: Fc V0447, value: 205.6, unit: N/mm, uncertainty: 3.6, x: 79.9, x_name: vc, x_unit: m/min, note: 'V0447: rn 32.8
    +- 3.9 um, cut length 3435 mm, wear M, status ok'}
- {name: Ff V0447, value: 126.9, unit: N/mm, uncertainty: 3.7, x: 79.9, x_name: vc, x_unit: m/min}
- {name: Fc V0448, value: 213.0, unit: N/mm, uncertainty: 3.4, x: 79.9, x_name: vc, x_unit: m/min, note: 'V0448: rn 39.5
    +- 3.0 um, cut length 3435 mm, wear M, status ok'}
- {name: Ff V0448, value: 148.4, unit: N/mm, uncertainty: 3.6, x: 79.9, x_name: vc, x_unit: m/min}
- {name: Fc V0449, value: 212.0, unit: N/mm, uncertainty: 3.4, x: 79.9, x_name: vc, x_unit: m/min, note: 'V0449: rn 41.1
    +- 3.7 um, cut length 3435 mm, wear M, status ok'}
- {name: Ff V0449, value: 149.3, unit: N/mm, uncertainty: 3.7, x: 79.9, x_name: vc, x_unit: m/min}
- {name: Fc V0335, value: 203.3, unit: N/mm, uncertainty: 2.9, x: 100.0, x_name: vc, x_unit: m/min, note: 'V0335: rn 37.9
    +- 4.7 um, cut length 3324 mm, wear M, status ok'}
- {name: Ff V0335, value: 140.0, unit: N/mm, uncertainty: 2.3, x: 100.0, x_name: vc, x_unit: m/min}
- {name: Fc V0336, value: 200.0, unit: N/mm, uncertainty: 2.3, x: 100.0, x_name: vc, x_unit: m/min, note: 'V0336: rn 32.5
    +- 3.6 um, cut length 3324 mm, wear M, status ok'}
- {name: Ff V0336, value: 122.0, unit: N/mm, uncertainty: 1.5, x: 100.0, x_name: vc, x_unit: m/min}
- {name: Fc V0337, value: 199.2, unit: N/mm, uncertainty: 2.5, x: 100.0, x_name: vc, x_unit: m/min, note: 'V0337: rn 32.8
    +- 3.2 um, cut length 3324 mm, wear M, status ok'}
- {name: Ff V0337, value: 123.6, unit: N/mm, uncertainty: 2.0, x: 100.0, x_name: vc, x_unit: m/min}
- {name: Fc V0353, value: 197.3, unit: N/mm, uncertainty: 2.1, x: 125.0, x_name: vc, x_unit: m/min, note: 'V0353: rn 40.5
    +- 3.0 um, cut length 3324 mm, wear M, status ok'}
- {name: Ff V0353, value: 141.2, unit: N/mm, uncertainty: 1.7, x: 125.0, x_name: vc, x_unit: m/min}
- {name: Fc V0354, value: 197.7, unit: N/mm, uncertainty: 2.0, x: 125.0, x_name: vc, x_unit: m/min, note: 'V0354: rn 40.1
    +- 3.1 um, cut length 3324 mm, wear M, status ok'}
- {name: Ff V0354, value: 141.2, unit: N/mm, uncertainty: 1.8, x: 125.0, x_name: vc, x_unit: m/min}
- {name: Fc V0355, value: 195.9, unit: N/mm, uncertainty: 2.0, x: 125.0, x_name: vc, x_unit: m/min, note: 'V0355: rn 39.8
    +- 2.4 um, cut length 3324 mm, wear M, status ok'}
- {name: Ff V0355, value: 138.9, unit: N/mm, uncertainty: 1.7, x: 125.0, x_name: vc, x_unit: m/min}
- {name: Fc V0455, value: 196.3, unit: N/mm, uncertainty: 1.4, x: 150.0, x_name: vc, x_unit: m/min, note: 'V0455: rn 38.5
    +- 2.9 um, cut length 3435 mm, wear M, status ok'}
- {name: Ff V0455, value: 137.2, unit: N/mm, uncertainty: 1.3, x: 150.0, x_name: vc, x_unit: m/min}
- {name: Fc V0456, value: 195.9, unit: N/mm, uncertainty: 1.8, x: 150.0, x_name: vc, x_unit: m/min, note: 'V0456: rn 36.4
    +- 2.3 um, cut length 3435 mm, wear M, status ok'}
- {name: Ff V0456, value: 134.3, unit: N/mm, uncertainty: 1.5, x: 150.0, x_name: vc, x_unit: m/min}
- {name: Fc V0457, value: 200.1, unit: N/mm, uncertainty: 1.6, x: 150.0, x_name: vc, x_unit: m/min, note: 'V0457: rn 42.9
    +- 2.9 um, cut length 3435 mm, wear M, status ok'}
- {name: Ff V0457, value: 152.6, unit: N/mm, uncertainty: 1.7, x: 150.0, x_name: vc, x_unit: m/min}
reference_curves: []
notes: Speed sweep vc = 10-150 m/min at h = 0.1 mm; Fc falls slowly with speed (222-224 N/mm at 10 m/min, 196-200 N/mm at
  150 m/min) while Ff stays at 122-158 N/mm and depends visibly on the edge radius (compare V0336/V0337 with rn ~ 32.5 um
  and V0335 with rn 37.9 um). Tests above 150 m/min at this feed are 'short' only and are omitted.

File: apps/cnc-twin/validation/cases/cutting_force/force-orth-ti64-klippel2022-vc70.yaml
# Ti6Al4V quasi-orthogonal tube turning, feed sweep at vc = 70 m/min: Fc and Ff per mm width.
# Reference values are read from the source named under reference (see its location and notes).
format: cnctwin-validation-case
version: 1
id: force-orth-ti64-klippel2022-vc70
quantity: cutting_force
reference:
  src: klippel-2022-arxiv-orthogonal-data
  location: Table B.14 (Ti6Al4V), tests V0402, V0403, V0404, V0383, V0385, V0405, V0406, V0407, V0411, V0412, V0413, V0386,
    V0387, V0388, V0408, V0409, V0410, V0389, V0390, V0391
  digitised: false
  measured: true
  note: uncertainty of each value = standard deviation of the force signal during that test (sigma_Fc, sigma_Ff in the table),
    not the scatter between repeats; each combination was usually run three times with a fresh edge; only tests with status
    'ok' are used ('short', 'initially stable', 'questionable', 'saturation', 'instable' and 'error' tests are left out
    as the source advises)
setup:
  operation: orthogonal_turning
  material:
    db: ti6al4v
    note: Ti6Al4V Grade 5, triple VAR, heat treated 750 C / 90 min, air cooled; supplier minimum Rm 952 MPa, Rp0.2 869 MPa,
      A 16.5 %, Z 39 %, 30.0 HRC (Table 2); equiaxed alpha+beta, grain size ~9-10 um (Sect. 4).
  tool:
    src: klippel-2022-arxiv-orthogonal-data
    page: Sect. 2.6 (p. 13-14), Table 7, Sect. 2.6.1
    type: turning_insert
    iso_code: CCMW 09T304
    grade: Sandvik Coromant H13A (uncoated WC-Co)
    tool_class: carbide
    coating: none
    rake_deg: 0
    clearance_deg: 7
    inclination_deg: 0
    entering_angle_deg: 90
    nose_radius_mm: 0.397
    ic_mm: 9.525
    cutting_edge_length_mm: 9.272
    edge_height_mm: 3.969
    edge_radius_um:
      value: 37.5
      note: mean over all 149 inserts (sd 4.9 um, range ~20-50 um along an edge); simulate each test with its own edge_radius_per_test_um
        (average over the ~2 mm cut width at the cut position, measured before the test by focus variation)
    edge_radius_per_test_um: [40.5, 37.7, 36.2, 41.6, 39.4, 36.6, 33.9, 35.9, 36.8, 38.1, 38.6, 39.4, 38.2, 43.9, 33.7,
      37.3, 37.6, 37.9, 40.5, 41.9]
    edge_radius_sd_per_test_um: [2.5, 2.4, 2.8, 2.2, 3.3, 2.7, 3.0, 2.9, 3.0, 3.1, 2.3, 2.4, 2.8, 2.6, 4.3, 2.5, 2.4, 3.4,
      2.4, 2.0]
    fresh_edge_per_test: true
  holder:
    src: klippel-2022-arxiv-orthogonal-data
    page: Sect. 2.6 (p. 14)
    model: Applitec SCACL-2020X-09 (ISO 2216)
    entering_angle_deg: 90
    inclination_deg: 0
  machine:
    src: klippel-2022-arxiv-orthogonal-data
    page: Sect. 2.6 (p. 12)
    model: Schaublin 42L CNC lathe
    dynamometer: Kistler 9121A5 with 5019A charge amplifier, NI USB-6211
    force_lowpass_Hz: 30
    force_sampling_kHz: 1.1
    drift_correction: idle force recorded 1 mm before the cut and subtracted
  stock:
    src: klippel-2022-arxiv-orthogonal-data
    page: Sect. 2 and 2.6
    form: tube
    outer_diameter_mm: {value: 72, note: D ~ 72 mm (approximate in the source)}
    wall_thickness_mm: {value: 2, note: d ~ 2 mm (approximate in the source)}
    preparation: turned inside and outside in the same clamping from 80 mm bars
  conditions:
    src: klippel-2022-arxiv-orthogonal-data
    page: Sect. 2.6, Table 8, Tables A.12/A.13, Tables B.14/B.15
    test_ids: [V0402, V0403, V0404, V0383, V0385, V0405, V0406, V0407, V0411, V0412, V0413, V0386, V0387, V0388, V0408,
      V0409, V0410, V0389, V0390, V0391]
    kinematics: 'quasi-orthogonal longitudinal turning of a thin-walled tube end: feed per rev = uncut chip thickness h,
      width of cut = tube wall'
    width_of_cut_mm:
      value: 2
      note: wall thickness d ~ 2 mm (approximate in the source); all forces are reported normalised to w = 1 mm
    coolant: dry
    cut_length_per_test_mm: [3282, 3282, 3282, 3282, 3282, 3282, 3282, 3282, 3282, 3282, 3282, 3282, 3282, 3282, 3282, 3282,
      3282, 3282, 3282, 3282]
    vc_m_min: 70.0
    feed_per_test_mm_rev: [0.04, 0.04, 0.04, 0.06, 0.06, 0.08, 0.08, 0.08, 0.1, 0.1, 0.1, 0.12, 0.12, 0.12, 0.15, 0.15,
      0.15, 0.2, 0.2, 0.2]
  dynamics: null
  program: null
reference_values:
- {name: Fc V0402, value: 100.6, unit: N/mm, uncertainty: 2.5, x: 0.04, x_name: f, x_unit: mm/rev, note: 'V0402: rn 40.5
    +- 2.5 um, cut length 3282 mm, wear L, status ok'}
- {name: Ff V0402, value: 108.0, unit: N/mm, uncertainty: 3.6, x: 0.04, x_name: f, x_unit: mm/rev}
- {name: Fc V0403, value: 99.6, unit: N/mm, uncertainty: 2.4, x: 0.04, x_name: f, x_unit: mm/rev, note: 'V0403: rn 37.7
    +- 2.4 um, cut length 3282 mm, wear L, status ok'}
- {name: Ff V0403, value: 104.4, unit: N/mm, uncertainty: 3.4, x: 0.04, x_name: f, x_unit: mm/rev}
- {name: Fc V0404, value: 98.4, unit: N/mm, uncertainty: 2.2, x: 0.04, x_name: f, x_unit: mm/rev, note: 'V0404: rn 36.2
    +- 2.8 um, cut length 3282 mm, wear L, status ok'}
- {name: Ff V0404, value: 99.3, unit: N/mm, uncertainty: 3.0, x: 0.04, x_name: f, x_unit: mm/rev}
- {name: Fc V0383, value: 140.0, unit: N/mm, uncertainty: 3.7, x: 0.06, x_name: f, x_unit: mm/rev, note: 'V0383: rn 41.6
    +- 2.2 um, cut length 3282 mm, wear L, status ok'}
- {name: Ff V0383, value: 127.8, unit: N/mm, uncertainty: 3.3, x: 0.06, x_name: f, x_unit: mm/rev}
- {name: Fc V0385, value: 139.1, unit: N/mm, uncertainty: 3.2, x: 0.06, x_name: f, x_unit: mm/rev, note: 'V0385: rn 39.4
    +- 3.3 um, cut length 3282 mm, wear L, status ok'}
- {name: Ff V0385, value: 122.6, unit: N/mm, uncertainty: 2.9, x: 0.06, x_name: f, x_unit: mm/rev}
- {name: Fc V0405, value: 168.2, unit: N/mm, uncertainty: 3.5, x: 0.08, x_name: f, x_unit: mm/rev, note: 'V0405: rn 36.6
    +- 2.7 um, cut length 3282 mm, wear M, status ok'}
- {name: Ff V0405, value: 121.4, unit: N/mm, uncertainty: 2.3, x: 0.08, x_name: f, x_unit: mm/rev}
- {name: Fc V0406, value: 165.7, unit: N/mm, uncertainty: 3.3, x: 0.08, x_name: f, x_unit: mm/rev, note: 'V0406: rn 33.9
    +- 3.0 um, cut length 3282 mm, wear M, status ok'}
- {name: Ff V0406, value: 113.2, unit: N/mm, uncertainty: 1.8, x: 0.08, x_name: f, x_unit: mm/rev}
- {name: Fc V0407, value: 165.7, unit: N/mm, uncertainty: 3.5, x: 0.08, x_name: f, x_unit: mm/rev, note: 'V0407: rn 35.9
    +- 2.9 um, cut length 3282 mm, wear M, status ok'}
- {name: Ff V0407, value: 115.7, unit: N/mm, uncertainty: 2.2, x: 0.08, x_name: f, x_unit: mm/rev}
- {name: Fc V0411, value: 202.7, unit: N/mm, uncertainty: 4.2, x: 0.1, x_name: f, x_unit: mm/rev, note: 'V0411: rn 36.8
    +- 3.0 um, cut length 3282 mm, wear M, status ok'}
- {name: Ff V0411, value: 133.0, unit: N/mm, uncertainty: 3.4, x: 0.1, x_name: f, x_unit: mm/rev}
- {name: Fc V0412, value: 202.7, unit: N/mm, uncertainty: 4.3, x: 0.1, x_name: f, x_unit: mm/rev, note: 'V0412: rn 38.1
    +- 3.1 um, cut length 3282 mm, wear M, status ok'}
- {name: Ff V0412, value: 133.7, unit: N/mm, uncertainty: 3.4, x: 0.1, x_name: f, x_unit: mm/rev}
- {name: Fc V0413, value: 203.0, unit: N/mm, uncertainty: 4.3, x: 0.1, x_name: f, x_unit: mm/rev, note: 'V0413: rn 38.6
    +- 2.3 um, cut length 3282 mm, wear M, status ok'}
- {name: Ff V0413, value: 138.5, unit: N/mm, uncertainty: 3.7, x: 0.1, x_name: f, x_unit: mm/rev}
- {name: Fc V0386, value: 237.6, unit: N/mm, uncertainty: 4.0, x: 0.12, x_name: f, x_unit: mm/rev, note: 'V0386: rn 39.4
    +- 2.4 um, cut length 3282 mm, wear M, status ok'}
- {name: Ff V0386, value: 151.1, unit: N/mm, uncertainty: 4.0, x: 0.12, x_name: f, x_unit: mm/rev}
- {name: Fc V0387, value: 236.2, unit: N/mm, uncertainty: 4.3, x: 0.12, x_name: f, x_unit: mm/rev, note: 'V0387: rn 38.2
    +- 2.8 um, cut length 3282 mm, wear M, status ok'}
- {name: Ff V0387, value: 149.3, unit: N/mm, uncertainty: 4.4, x: 0.12, x_name: f, x_unit: mm/rev}
- {name: Fc V0388, value: 240.0, unit: N/mm, uncertainty: 4.0, x: 0.12, x_name: f, x_unit: mm/rev, note: 'V0388: rn 43.9
    +- 2.6 um, cut length 3282 mm, wear M, status ok'}
- {name: Ff V0388, value: 162.5, unit: N/mm, uncertainty: 3.9, x: 0.12, x_name: f, x_unit: mm/rev}
- {name: Fc V0408, value: 271.8, unit: N/mm, uncertainty: 2.9, x: 0.15, x_name: f, x_unit: mm/rev, note: 'V0408: rn 33.7
    +- 4.3 um, cut length 3282 mm, wear M, status ok'}
- {name: Ff V0408, value: 149.0, unit: N/mm, uncertainty: 2.2, x: 0.15, x_name: f, x_unit: mm/rev}
- {name: Fc V0409, value: 272.6, unit: N/mm, uncertainty: 3.5, x: 0.15, x_name: f, x_unit: mm/rev, note: 'V0409: rn 37.3
    +- 2.5 um, cut length 3282 mm, wear M, status ok'}
- {name: Ff V0409, value: 158.4, unit: N/mm, uncertainty: 2.8, x: 0.15, x_name: f, x_unit: mm/rev}
- {name: Fc V0410, value: 274.1, unit: N/mm, uncertainty: 3.3, x: 0.15, x_name: f, x_unit: mm/rev, note: 'V0410: rn 37.6
    +- 2.4 um, cut length 3282 mm, wear M, status ok'}
- {name: Ff V0410, value: 160.4, unit: N/mm, uncertainty: 2.6, x: 0.15, x_name: f, x_unit: mm/rev}
- {name: Fc V0389, value: 330.7, unit: N/mm, uncertainty: 4.2, x: 0.2, x_name: f, x_unit: mm/rev, note: 'V0389: rn 37.9
    +- 3.4 um, cut length 3282 mm, wear M, status ok'}
- {name: Ff V0389, value: 167.6, unit: N/mm, uncertainty: 3.3, x: 0.2, x_name: f, x_unit: mm/rev}
- {name: Fc V0390, value: 334.4, unit: N/mm, uncertainty: 4.8, x: 0.2, x_name: f, x_unit: mm/rev, note: 'V0390: rn 40.5
    +- 2.4 um, cut length 3282 mm, wear M, status ok'}
- {name: Ff V0390, value: 181.7, unit: N/mm, uncertainty: 5.8, x: 0.2, x_name: f, x_unit: mm/rev}
- {name: Fc V0391, value: 335.3, unit: N/mm, uncertainty: 4.1, x: 0.2, x_name: f, x_unit: mm/rev, note: 'V0391: rn 41.9
    +- 2.0 um, cut length 3282 mm, wear M, status ok'}
- {name: Ff V0391, value: 188.1, unit: N/mm, uncertainty: 3.7, x: 0.2, x_name: f, x_unit: mm/rev}
reference_curves: []
notes: Feed sweep h = 0.04-0.2 mm at vc = 70 m/min. All Ti6Al4V chips are segmented, no BUE (Sect. 3.2). The source fits
  a friction coefficient mu_fr ~ 0.3 after removing ploughing (Albrecht method, Sect. 3.4); the apparent friction coefficient
  is 0.4-0.6 at higher feeds.

File: apps/cnc-twin/validation/cases/cutting_force/force-orth-ti64-loschner2025.yaml
# Ti6Al4V orthogonal turning (rake 20 deg), vc 40-90 m/min, f 0.05-0.15 mm: Fc and back force (digitised).
# Reference values are read from the source named under reference (see its location and notes).
format: cnctwin-validation-case
version: 1
id: force-orth-ti64-loschner2025
quantity: cutting_force
reference:
  src: loschner-2025-ti6al4v-jc-sensitivity
  location: Fig. 2a (main cutting force) and Fig. 2b (back force), experiment lines (digitised from the 784 x 649 px figure)
  digitised: true
  uncertainty_pct: 3
  measured: true
  note: digitisation uncertainty about +-2 px (+-6 N on Fc, +-1 N on Fp) plus the line width; the experimental error bars
    belong to the simulation bars and are not used
setup:
  operation: orthogonal_turning
  material:
    db: ti6al4v
    note: 'Ti6Al4V; heat treatment, hardness and supplier data are not given in the source (DB entry: mill annealed)'
  tool:
    src: loschner-2025-ti6al4v-jc-sensitivity
    page: Sect. 2.1
    type: grooving_insert
    designation: Tungaloy DGG500-0400 (orthogonal-turning carbide insert)
    holder_designation: CTER2020-5T12
    tool_class: carbide
    rake_deg: {value: 20, note: orthogonal rake in the working system}
    clearance_deg: {value: 7, note: normal clearance in the working system}
    coating: not stated in the source
    edge_radius_um:
      value: 15
      src: est
      note: 'assumed: not stated; typical honed edge of a ground carbide grooving insert (est.)'
    assumed_inputs: [edge_radius_um]
  machine:
    src: loschner-2025-ti6al4v-jc-sensitivity
    page: Sect. 2.1
    model: Okuma Genos L200E-M 3-axis CNC lathe
    dynamometer: Kistler 9129AA
    temperature: natural (tool-work) thermocouple; calibration and accuracy in Loeschner et al. (2024) Machines 12, 709
      (ref. [21] of the source, not read)
  conditions:
    src: loschner-2025-ti6al4v-jc-sensitivity
    page: Sect. 2.1
    vc_m_min: [40, 50, 60, 70, 80, 90]
    feed_mm_rev: [0.05, 0.1, 0.15]
    width_of_cut_mm: {value: 3, note: ap = 3 mm (constant)}
    coolant: dry
    ambient_temp_degC: 20
    note: full factorial 6 x 3, except vc 90 m/min at f 0.15 mm (catastrophic tool wear, no repeatable data, Sect. 2.3)
  dynamics: null
  program: null
reference_values: []
reference_curves:
- name: Fc f=0.05
  x_name: vc
  x_unit: m/min
  y_name: Fc
  y_unit: N
  points:
  - [40, 269]
  - [50, 268]
  - [60, 272]
  - [70, 272]
  - [80, 269]
  - [90, 271]
  uncertainty: 8
  note: experiment line of Fig. 2a read at each speed
- name: Fc f=0.1
  x_name: vc
  x_unit: m/min
  y_name: Fc
  y_unit: N
  points:
  - [40, 484]
  - [50, 483]
  - [60, 481]
  - [70, 484]
  - [80, 483]
  - [90, 479]
  uncertainty: 8
  note: experiment line of Fig. 2a read at each speed
- name: Fc f=0.15
  x_name: vc
  x_unit: m/min
  y_name: Fc
  y_unit: N
  points:
  - [40, 635]
  - [50, 627]
  - [60, 624]
  - [70, 614]
  - [80, 613]
  uncertainty: 8
  note: experiment line of Fig. 2a read at each speed
- name: Fp f=0.05
  x_name: vc
  x_unit: m/min
  y_name: Fp (back force)
  y_unit: N
  points:
  - [40, 74.3]
  - [50, 74.1]
  - [60, 70.1]
  - [70, 68.2]
  - [80, 68.1]
  - [90, 64.0]
  uncertainty: 2.5
  note: experiment line of Fig. 2b read at each speed
- name: Fp f=0.1
  x_name: vc
  x_unit: m/min
  y_name: Fp (back force)
  y_unit: N
  points:
  - [40, 64.2]
  - [50, 62.3]
  - [60, 51.4]
  - [70, 50.5]
  - [80, 60.4]
  - [90, 53.3]
  uncertainty: 2.5
  note: experiment line of Fig. 2b read at each speed
- name: Fp f=0.15
  x_name: vc
  x_unit: m/min
  y_name: Fp (back force)
  y_unit: N
  points:
  - [40, 69.1]
  - [50, 63.6]
  - [60, 45.4]
  - [70, 52.4]
  - [80, 60.8]
  uncertainty: 2.5
  note: experiment line of Fig. 2b read at each speed
notes: Orthogonal turning of Ti6Al4V with a 20 deg rake grooving insert, dry. The source's FE model (DEFORM, JC set identified
  analytically in its ref. [21], Coulomb mu 0.7) matches Fc within 8 % in most cases (<2 % at low feed) but the back force
  only within 42 % (Sect. 2.3). Fp (called back force) is the second, in-plane component the source reports, i.e. the thrust
  of this orthogonal cut (the kinematics are not described; for a radial plunge the thrust is radial); it is small (45-75
  N) at a 20 deg rake.

File: apps/cnc-twin/validation/cases/cutting_force/force-orth-ti64-slusarczyk2025.yaml
# Ti6Al4V orthogonal turning, uncoated WC-Co, rake 0 and 10 deg, f 0.069/0.104 mm, vc 20-60 m/min: Fc, Ft.
# Reference values are read from the source named under reference (see its location and notes).
format: cnctwin-validation-case
version: 1
id: force-orth-ti64-slusarczyk2025
quantity: cutting_force
reference:
  src: slusarczyk-2025-ti6al4v-rake-temperature
  location: Table 4 (average of three tests in the stable cutting phase), test plan Table 3
  digitised: false
  measured: true
  note: no measurement uncertainty is stated for the forces
setup:
  operation: orthogonal_turning
  material:
    db: ti6al4v
    note: 'Ti-6Al-4V shaft; only the composition is given (Table 1: Al 5.5-6.75, V 3.5-4.5, Fe 0.03, O 0.20, C 0.08, N 0.05,
      H 0.015 wt%); condition not stated'
  tool:
    src: slusarczyk-2025-ti6al4v-rake-temperature
    page: Sect. 3.2
    tool_class: carbide
    tool_material: uncoated WC-Co
    rake_face: flat (no chip breaker)
    rake_per_test_deg: [0, 0, 0, 0, 0, 0, 0, 0, 0, 0, 10, 10, 10, 10, 10, 10, 10, 10, 10, 10]
    clearance_deg: 5
    inclination_deg: 0
    coating: none
    edge_radius_um: {value: 10, src: est, note: 'assumed: not stated; typical of a ground uncoated WC-Co edge (est.)'}
    assumed_inputs: [edge_radius_um]
  machine:
    src: slusarczyk-2025-ti6al4v-rake-temperature
    page: Sect. 3.2, Fig. 3-4
    model: KNUTH Masterturn 400 precision lathe
    dynamometer: Kistler 9257B on the auxiliary slide, Kistler 5070B amplifier, DynoWare
    force_sampling_Hz: 3000
    thermal_camera: FLIR SC 620, 640 x 480 px, 30 Hz, f = 38 mm lens, on the tailstock side
    high_speed_camera: Phantom v5.2, 3000 fps, 512 x 512 px (chip flow speed by marker tracking)
  stock:
    src: slusarczyk-2025-ti6al4v-rake-temperature
    page: Sect. 3.1-3.2
    form: shaft prepared for orthogonal turning (geometry not given); knurled markers on the side for chip-flow tracking
  conditions:
    src: slusarczyk-2025-ti6al4v-rake-temperature
    page: Tables 2-3
    test_ids: ['1', '2', '3', '4', '5', '6', '7', '8', '9', '10', '11', '12', '13', '14', '15', '16', '17', '18', '19',
      '20']
    vc_per_test_m_min: [60, 50, 40, 30, 20, 60, 50, 40, 30, 20, 60, 50, 40, 30, 20, 60, 50, 40, 30, 20]
    feed_per_test_mm_rev: [0.104, 0.104, 0.104, 0.104, 0.104, 0.069, 0.069, 0.069, 0.069, 0.069, 0.104, 0.104, 0.104, 0.104,
      0.104, 0.069, 0.069, 0.069, 0.069, 0.069]
    width_of_cut_mm: {value: 4, note: 'ap = 4 mm, constant'}
    coolant:
      value: dry
      src: est
      note: 'assumed: not stated; the side-view thermography of the cutting zone implies no coolant'
    assumed_inputs: [coolant]
  dynamics: null
  program: null
reference_values:
- {name: 'Fc test 1 (rake 0, f 0.104)', value: 924.3, unit: N, x: 60, x_name: vc, x_unit: m/min}
- {name: 'Ft test 1 (rake 0, f 0.104)', value: 687.2, unit: N, x: 60, x_name: vc, x_unit: m/min}
- {name: 'Fc test 2 (rake 0, f 0.104)', value: 938.0, unit: N, x: 50, x_name: vc, x_unit: m/min}
- {name: 'Ft test 2 (rake 0, f 0.104)', value: 699.0, unit: N, x: 50, x_name: vc, x_unit: m/min}
- {name: 'Fc test 3 (rake 0, f 0.104)', value: 963.5, unit: N, x: 40, x_name: vc, x_unit: m/min}
- {name: 'Ft test 3 (rake 0, f 0.104)', value: 724.5, unit: N, x: 40, x_name: vc, x_unit: m/min}
- {name: 'Fc test 4 (rake 0, f 0.104)', value: 976.3, unit: N, x: 30, x_name: vc, x_unit: m/min}
- {name: 'Ft test 4 (rake 0, f 0.104)', value: 746.9, unit: N, x: 30, x_name: vc, x_unit: m/min}
- {name: 'Fc test 5 (rake 0, f 0.104)', value: 984.0, unit: N, x: 20, x_name: vc, x_unit: m/min}
- {name: 'Ft test 5 (rake 0, f 0.104)', value: 760.2, unit: N, x: 20, x_name: vc, x_unit: m/min}
- {name: 'Fc test 6 (rake 0, f 0.069)', value: 705.0, unit: N, x: 60, x_name: vc, x_unit: m/min}
- {name: 'Ft test 6 (rake 0, f 0.069)', value: 642.3, unit: N, x: 60, x_name: vc, x_unit: m/min}
- {name: 'Fc test 7 (rake 0, f 0.069)', value: 730.2, unit: N, x: 50, x_name: vc, x_unit: m/min}
- {name: 'Ft test 7 (rake 0, f 0.069)', value: 677.3, unit: N, x: 50, x_name: vc, x_unit: m/min}
- {name: 'Fc test 8 (rake 0, f 0.069)', value: 740.0, unit: N, x: 40, x_name: vc, x_unit: m/min}
- {name: 'Ft test 8 (rake 0, f 0.069)', value: 685.5, unit: N, x: 40, x_name: vc, x_unit: m/min}
- {name: 'Fc test 9 (rake 0, f 0.069)', value: 762.2, unit: N, x: 30, x_name: vc, x_unit: m/min}
- {name: 'Ft test 9 (rake 0, f 0.069)', value: 685.0, unit: N, x: 30, x_name: vc, x_unit: m/min}
- {name: 'Fc test 10 (rake 0, f 0.069)', value: 781.0, unit: N, x: 20, x_name: vc, x_unit: m/min}
- {name: 'Ft test 10 (rake 0, f 0.069)', value: 687.1, unit: N, x: 20, x_name: vc, x_unit: m/min}
- {name: 'Fc test 11 (rake 10, f 0.104)', value: 762.1, unit: N, x: 60, x_name: vc, x_unit: m/min}
- {name: 'Ft test 11 (rake 10, f 0.104)', value: 430.2, unit: N, x: 60, x_name: vc, x_unit: m/min}
- {name: 'Fc test 12 (rake 10, f 0.104)', value: 774.3, unit: N, x: 50, x_name: vc, x_unit: m/min}
- {name: 'Ft test 12 (rake 10, f 0.104)', value: 440.3, unit: N, x: 50, x_name: vc, x_unit: m/min}
- {name: 'Fc test 13 (rake 10, f 0.104)', value: 782.5, unit: N, x: 40, x_name: vc, x_unit: m/min}
- {name: 'Ft test 13 (rake 10, f 0.104)', value: 449.1, unit: N, x: 40, x_name: vc, x_unit: m/min}
- {name: 'Fc test 14 (rake 10, f 0.104)', value: 796.3, unit: N, x: 30, x_name: vc, x_unit: m/min}
- {name: 'Ft test 14 (rake 10, f 0.104)', value: 468.2, unit: N, x: 30, x_name: vc, x_unit: m/min}
- {name: 'Fc test 15 (rake 10, f 0.104)', value: 810.0, unit: N, x: 20, x_name: vc, x_unit: m/min}
- {name: 'Ft test 15 (rake 10, f 0.104)', value: 487.2, unit: N, x: 20, x_name: vc, x_unit: m/min}
- {name: 'Fc test 16 (rake 10, f 0.069)', value: 584.8, unit: N, x: 60, x_name: vc, x_unit: m/min}
- {name: 'Ft test 16 (rake 10, f 0.069)', value: 451.8, unit: N, x: 60, x_name: vc, x_unit: m/min}
- {name: 'Fc test 17 (rake 10, f 0.069)', value: 589.3, unit: N, x: 50, x_name: vc, x_unit: m/min}
- {name: 'Ft test 17 (rake 10, f 0.069)', value: 460.4, unit: N, x: 50, x_name: vc, x_unit: m/min}
- {name: 'Fc test 18 (rake 10, f 0.069)', value: 598.8, unit: N, x: 40, x_name: vc, x_unit: m/min}
- {name: 'Ft test 18 (rake 10, f 0.069)', value: 475.0, unit: N, x: 40, x_name: vc, x_unit: m/min}
- {name: 'Fc test 19 (rake 10, f 0.069)', value: 596.3, unit: N, x: 30, x_name: vc, x_unit: m/min}
- {name: 'Ft test 19 (rake 10, f 0.069)', value: 480.2, unit: N, x: 30, x_name: vc, x_unit: m/min}
- {name: 'Fc test 20 (rake 10, f 0.069)', value: 601.3, unit: N, x: 20, x_name: vc, x_unit: m/min}
- {name: 'Ft test 20 (rake 10, f 0.069)', value: 489.3, unit: N, x: 20, x_name: vc, x_unit: m/min}
reference_curves: []
notes: Total forces for the 4 mm width of cut (Fc cutting, Ft thrust/feed). Increasing the rake from 0 to 10 deg lowers
  Fc by ~18 % and Ft by ~36 % at f = 0.104 mm; speed has a weak effect over 20-60 m/min.

File: apps/cnc-twin/validation/cases/cutting_force/force-slot-ti64-engin-bullnose.yaml
# Ti6Al4V slot milling with a bull-nose cutter, one round insert: peak forces (digitised).
# Reference values are read from the source named under reference (see its location and notes).
format: cnctwin-validation-case
version: 1
id: force-slot-ti64-engin-bullnose
quantity: cutting_force
reference:
  src: engin-altintas-milling-preprint
  location: Fig. 8 'Cutting forces' (217 rpm, ap 4 mm, 0.1 mm/tooth, one insert), 'Experimental' thin curves; digitised
    from the vector PDF at 360 dpi (13.8, 15.1 and 4.6 N/px)
  digitised: true
  uncertainty_pct: 4
  measured: true
  note: digitisation and curve-overlap uncertainty about +-30 N (Fx, Fy), +-20 N (Fz)
setup:
  operation: slotting
  material:
    db: ti6al4v
    note: 'Ti6Al4V; heat treatment, hardness and supplier data are not given in the source (DB entry: mill annealed)'
  tool:
    src: engin-altintas-milling-preprint
    page: Fig. 8
    type: toroidal_endmill
    shape: bull-nose inserted end mill; parameters of the source's general end-mill model
    body: Kennametal KIRP125-RP3
    insert: RPGB-325 round insert, coated (coating not named)
    D_mm: 31.75
    R_mm: 4.7625
    Rz_mm: 4.7625
    h_mm: 4.7625
    Rr_mm: 11.1125
    alpha_deg: 0
    beta_deg: 0
    inserts_in_body: 2
    inserts_used: 1
    rake_deg:
      value: 0
      src: est
      note: 'assumed: not stated; a P-type (11 deg clearance) round insert is assumed in a neutral pocket (est.). The source
        takes the cutting coefficients from orthogonal tests'
    note: D = 5/4 in, R = Rz = h = 3/16 in, Rr = 7/16 in (values in inches in the source)
    assumed_inputs: [rake_deg]
  machine:
    src: engin-altintas-milling-preprint
    page: Sect. 4
    type: machining centre of the authors' laboratory (make, spindle and dynamometer not given); the source notes severe
      chatter at the larger depths on it
  conditions:
    src: engin-altintas-milling-preprint
    page: Fig. 8
    spindle_rpm: 217
    fz_mm_tooth: 0.1
    ap_mm: 4.0
    radial_engagement: full slot
    coolant:
      value: dry
      src: est
      note: 'assumed: not stated; dry assumed, as usual for force-model validation cuts (est.)'
    assumed_inputs: [coolant]
  dynamics: null
  program: null
reference_values:
- {name: Fx_min, value: -830, unit: N, uncertainty: 30, note: most negative value of the measured curve (-819 and -840 N
    in the two engagements shown)}
- {name: Fy_max, value: 955, unit: N, uncertainty: 30, note: peak of the measured curve (949 and 964 N in the two engagements)}
- {name: Fz_max, value: 360, unit: N, uncertainty: 20, note: peak of the measured (fluctuating) curve; plateau ~320-340
    N}
reference_curves: []
notes: 'Slot milling of Ti6Al4V with one round insert on a 31.75 mm bull-nose body (the insert''s corner radius forms the
  whole 4 mm axial engagement). Insert rake not given (assumed 0 deg): this adds roughly +-5-8 % to the force uncertainty
  (est.). The source''s simulated forces (orthogonal-cutting coefficients of Budak et al. 1996) are ''in good agreement''
  and visibly lower in Fx peak (~-675 N).'
