Repository: oxylol/plint

<h1 align="center">Plint</h1>
Ad blocking · game servers · streaming · remote access · a few apps of its own · and Claude living on the box.</p>

---

Every service is a name under one domain, with a real certificate, reachable the same
way at home and away. One command installs it, one command runs it, and the whole
machine is this repository.

| | |
|---|---|
| **plint.net** | Home page: live instruments and a registry of every service (`theme/home`) |
| **dns.plint.net** | AdGuard Home: network-wide ad blocking, encrypted upstream DNS |
| **games.plint.net** | AMP: game servers |
| **stremio.plint.net** | Stremio: streaming server and web player |
| **host.plint.net** | Cockpit: updates, disks, logs, terminal |
| **stacks.plint.net** | Dockge: containers |
| **metrics.plint.net** | Beszel: CPU, memory, disk, per container |
| **status.plint.net** | Uptime Kuma: status page |
| **ntfy.plint.net** | ntfy: push notifications to your phone |
| **backup.plint.net** | Kopia: nightly snapshots |
| **speed.plint.net** | Speedtest Tracker: internet speed, four tests a day |
| *Tailscale* | remote access, Tailscale SSH, LAN subnet routing |
| *Claude* | Claude Code on the server, controlled from the Claude app |

Built on top of that, each in `apps/` with its own README:

| | |
|---|---|
| **cnc.plint.net** | CNC Studio: a G-code simulator with Claude built in |
| **poly.plint.net** | Polybot: Polymarket strategies compared on paper |
| **stocks.plint.net** | Stocks: stock-trading models on paper, side by side |

# CNC Twin

CNC Twin runs a CNC program on a physical twin of the machine before the real machine runs it, and says
whether the program is safe to run and why. It reads the program in the control's own dialect, executes it
the way the control and the machine would (look-ahead, block timing, axis drives, spindle), cuts the stock
with the real tool geometry, and follows what the cut does: forces, vibration and chatter, heat, tool wear,
chips, coolant, the workholding and the finished part's geometry against its drawing. Every finding names
the program line, the simulated time, the tool position and the chain of causes behind it. The verdict is
**SAFE TO RUN** when no finding has severity error or fatal (docs/architecture.md section 11).

Everything is SI inside, offline, deterministic (same project, build and hardware give bit-identical
results, docs/determinism.md), and every number in the databases carries a source or is marked as an
estimate with a note on how it was derived. How good the predictions are is stated per quantity in
[Limits](#limits): read it before acting on a number.

What a run gives: the verdict and its reasons, findings with cause chains, the machined part (meshes, a
virtual CMM against the CAD tolerances), surface finish and burrs, tool wear and life, cycle time and
production figures, time series of every channel, a 3-D playback, an HTML/PDF report and setup sheet, a
video and the sound of the cut. All of it is files in one run directory (docs/formats.md "Run directory").

## Quick start

**On Plint (the service).** The stack is `stacks/twin/compose.yaml`: one container (`cnc-twin`, image
`plint/cnc-twin:local` built from this folder), the API and the web UI on `127.0.0.1:5210`, projects and runs
in `data/cnc-twin`, one simulation at a time, 1.5 GB memory cap, 2 CPUs.

```
sudo install -d -o 1002 -g 1002 /opt/plint/data/cnc-twin   # once: the container runs as uid 1002 on a read-only root
plint up twin                                              # builds the image the first time (it compiles every kernel)
plint logs cnc-twin
```

The UI is at `https://twin.<domain>` (Caddy proxies to port 5210; the home screen has a card). Open an
example or upload a zipped project folder, press **Check**, then **Start a run**, and follow it live; the
verdict, findings, playback, inspection, tools, report and files are tabs of the run page (docs/ui.md).
After a change to this folder, `plint sync` rebuilds the image.

**Command line.** `bin/twin` runs the CLI from the virtualenv `~/.venvs/cnc-twin` (`CNCTWIN_VENV`), or from
the Docker image when there is no virtualenv, with the deterministic environment either way.

```
cd /opt/plint/apps/cnc-twin
bin/twin warmup                                                 # compile every kernel once (about 12 CPU minutes)
bin/twin check examples/pocket-islands-al6061 --out /tmp/pocket-check   # timestep, cost estimate, program checks
bin/twin run examples/pocket-islands-al6061/project.yaml --set max_sim_s=8
bin/twin explain runs-data/runs/<run_id>                        # the findings; add a finding id for its causes
```

`twin run` prints the run directory, then `SAFE TO RUN` (exit 0) or `NOT SAFE TO RUN` with the reasons
(exit 3). Runs go to `DATA_DIR/runs/` (`DATA_DIR` defaults to `runs-data/` here, `/data` in the container)
and through the run cache: the same project, inputs, options and build are answered from the cache.

File: apps/cnc-twin/validation/cases/roughness/roughness-khellaf2026-hardturn-h11-ceramic-tin.yaml
# Khellaf et al. (2026): Ra in dry hard turning of X38CrMoV5-1 (AISI H11, 50 HRC) with TiN-coated mixed
# ceramic (Al2O3/TiC) SNGA inserts of nose radius 0.8 and 1.2 mm, feed 0.08-0.20 mm/rev (L36 plan).
format: cnctwin-validation-case
version: 1
id: roughness-khellaf2026-hardturn-h11-ceramic-tin
quantity: roughness
reference:
  src: khellaf-2026-x38crmov5-ceramic-turning
  location: "Sect. 'Work piece material and cutting inserts' and 'Measuring instruments', Table 1 (levels), Table 2 (L36 runs, TiN-coated insert columns: Ra, Fc)"
  digitised: false
  measured: true
setup:
  operation: longitudinal_turning
  material: {db: h13-50hrc, note: "source material X38CrMoV5-1 (AISI H11) hardened to 50 HRC (quenched 1020 C, oil-tempered 250 C): 0.35 C, 5.26 Cr, 1.19 Mo, 0.50 V; H13 (X40CrMoV5-1) at 50 HRC is the nearest database entry"}
  stock: {diameter_mm: 76, length_mm: 400}
  tool:
    type: turning_insert
    iso_designation: SNGA120408T01020
    tool_class: ceramic
    grade: "mixed ceramic Al2O3/TiC"
    coating: "TiN"
    nose_radius_mm_levels: [0.8, 1.2]
    edge_preparation: "T01020 chamfer (0.10 mm x 20 deg) per the designation"
    cutting_edge_angle_deg: 75
    clearance_deg: 6
    rake_deg: -6
    inclination_deg: -6
    holder: PSBNR2525K12
  machine: {model: "TOS Trencin SN40C lathe"}
  conditions:
    coolant: dry
    feed_mm_rev_levels: [0.08, 0.14, 0.20]
    cutting_speed_m_min_levels: [100, 150, 200]
    ap_mm_levels: [0.10, 0.30, 0.50]
    roughness_instrument: "Mitutoyo 201 roughness tester (as printed; Ra), ISO 4287"
    tool_state: {value: new, src: est, note: "not stated for the L36 runs; tool wear was studied separately (Figs. 17-21)"}
  program: null
reference_values:
  - {name: Ra_r0.8, value: 0.39, unit: um, x: 0.08, x_name: feed, x_unit: mm/rev, note: "run 1: vc 100 m/min, ap 0.10 mm; Fc 29.63 N"}
  - {name: Ra_r0.8, value: 0.37, unit: um, x: 0.08, x_name: feed, x_unit: mm/rev, note: "run 4: vc 100 m/min, ap 0.10 mm; Fc 30.93 N"}
  - {name: Ra_r0.8, value: 0.36, unit: um, x: 0.08, x_name: feed, x_unit: mm/rev, note: "run 7: vc 100 m/min, ap 0.30 mm; Fc 67.30 N"}
  - {name: Ra_r0.8, value: 0.33, unit: um, x: 0.08, x_name: feed, x_unit: mm/rev, note: "run 15: vc 200 m/min, ap 0.30 mm; Fc 63.19 N"}
  - {name: Ra_r0.8, value: 0.24, unit: um, x: 0.08, x_name: feed, x_unit: mm/rev, note: "run 18: vc 200 m/min, ap 0.30 mm; Fc 61.54 N"}
  - {name: Ra_r0.8, value: 0.30, unit: um, x: 0.08, x_name: feed, x_unit: mm/rev, note: "run 10: vc 100 m/min, ap 0.50 mm; Fc 105.73 N"}
  - {name: Ra_r0.8, value: 0.73, unit: um, x: 0.14, x_name: feed, x_unit: mm/rev, note: "run 11: vc 150 m/min, ap 0.10 mm; Fc 36.19 N"}
  - {name: Ra_r0.8, value: 0.76, unit: um, x: 0.14, x_name: feed, x_unit: mm/rev, note: "run 2: vc 150 m/min, ap 0.30 mm; Fc 91.83 N"}
  - {name: Ra_r0.8, value: 0.80, unit: um, x: 0.14, x_name: feed, x_unit: mm/rev, note: "run 5: vc 150 m/min, ap 0.30 mm; Fc 90.88 N"}
  - {name: Ra_r0.8, value: 0.71, unit: um, x: 0.14, x_name: feed, x_unit: mm/rev, note: "run 13: vc 100 m/min, ap 0.50 mm; Fc 140.62 N"}
  - {name: Ra_r0.8, value: 0.67, unit: um, x: 0.14, x_name: feed, x_unit: mm/rev, note: "run 16: vc 100 m/min, ap 0.50 mm; Fc 144.26 N"}
  - {name: Ra_r0.8, value: 0.73, unit: um, x: 0.14, x_name: feed, x_unit: mm/rev, note: "run 8: vc 150 m/min, ap 0.50 mm; Fc 139.75 N"}
  - {name: Ra_r0.8, value: 1.24, unit: um, x: 0.20, x_name: feed, x_unit: mm/rev, note: "run 14: vc 150 m/min, ap 0.10 mm; Fc 55.23 N"}
  - {name: Ra_r0.8, value: 1.26, unit: um, x: 0.20, x_name: feed, x_unit: mm/rev, note: "run 17: vc 150 m/min, ap 0.10 mm; Fc 57.73 N"}
  - {name: Ra_r0.8, value: 1.40, unit: um, x: 0.20, x_name: feed, x_unit: mm/rev, note: "run 9: vc 200 m/min, ap 0.10 mm; Fc 48.56 N"}
  - {name: Ra_r0.8, value: 1.50, unit: um, x: 0.20, x_name: feed, x_unit: mm/rev, note: "run 12: vc 200 m/min, ap 0.30 mm; Fc 107.03 N"}
  - {name: Ra_r0.8, value: 1.48, unit: um, x: 0.20, x_name: feed, x_unit: mm/rev, note: "run 3: vc 200 m/min, ap 0.50 mm; Fc 167.99 N"}
  - {name: Ra_r0.8, value: 1.51, unit: um, x: 0.20, x_name: feed, x_unit: mm/rev, note: "run 6: vc 200 m/min, ap 0.50 mm; Fc 170.80 N"}
  - {name: Ra_r1.2, value: 0.30, unit: um, x: 0.08, x_name: feed, x_unit: mm/rev, note: "run 32: vc 150 m/min, ap 0.10 mm; Fc 31.40 N"}
  - {name: Ra_r1.2, value: 0.18, unit: um, x: 0.08, x_name: feed, x_unit: mm/rev, note: "run 24: vc 200 m/min, ap 0.10 mm; Fc 25.57 N"}
  - {name: Ra_r1.2, value: 0.28, unit: um, x: 0.08, x_name: feed, x_unit: mm/rev, note: "run 35: vc 150 m/min, ap 0.30 mm; Fc 72.93 N"}
  - {name: Ra_r1.2, value: 0.24, unit: um, x: 0.08, x_name: feed, x_unit: mm/rev, note: "run 26: vc 150 m/min, ap 0.50 mm; Fc 106.50 N"}
  - {name: Ra_r1.2, value: 0.30, unit: um, x: 0.08, x_name: feed, x_unit: mm/rev, note: "run 29: vc 150 m/min, ap 0.50 mm; Fc 104.85 N"}
  - {name: Ra_r1.2, value: 0.26, unit: um, x: 0.08, x_name: feed, x_unit: mm/rev, note: "run 21: vc 200 m/min, ap 0.50 mm; Fc 120.97 N"}
  - {name: Ra_r1.2, value: 0.54, unit: um, x: 0.14, x_name: feed, x_unit: mm/rev, note: "run 19: vc 100 m/min, ap 0.10 mm; Fc 45.98 N"}
  - {name: Ra_r1.2, value: 0.50, unit: um, x: 0.14, x_name: feed, x_unit: mm/rev, note: "run 27: vc 200 m/min, ap 0.10 mm; Fc 41.07 N"}
  - {name: Ra_r1.2, value: 0.46, unit: um, x: 0.14, x_name: feed, x_unit: mm/rev, note: "run 30: vc 200 m/min, ap 0.10 mm; Fc 42.54 N"}
  - {name: Ra_r1.2, value: 0.59, unit: um, x: 0.14, x_name: feed, x_unit: mm/rev, note: "run 22: vc 100 m/min, ap 0.30 mm; Fc 114.91 N"}
  - {name: Ra_r1.2, value: 0.42, unit: um, x: 0.14, x_name: feed, x_unit: mm/rev, note: "run 33: vc 200 m/min, ap 0.30 mm; Fc 112.13 N"}
  - {name: Ra_r1.2, value: 0.42, unit: um, x: 0.14, x_name: feed, x_unit: mm/rev, note: "run 36: vc 200 m/min, ap 0.50 mm; Fc 170.16 N"}
  - {name: Ra_r1.2, value: 1.16, unit: um, x: 0.20, x_name: feed, x_unit: mm/rev, note: "run 34: vc 100 m/min, ap 0.10 mm; Fc 54.71 N"}
  - {name: Ra_r1.2, value: 1.07, unit: um, x: 0.20, x_name: feed, x_unit: mm/rev, note: "run 25: vc 100 m/min, ap 0.30 mm; Fc 134.34 N"}
  - {name: Ra_r1.2, value: 1.03, unit: um, x: 0.20, x_name: feed, x_unit: mm/rev, note: "run 28: vc 100 m/min, ap 0.30 mm; Fc 134.58 N"}
  - {name: Ra_r1.2, value: 1.10, unit: um, x: 0.20, x_name: feed, x_unit: mm/rev, note: "run 20: vc 150 m/min, ap 0.30 mm; Fc 123.94 N"}
  - {name: Ra_r1.2, value: 1.08, unit: um, x: 0.20, x_name: feed, x_unit: mm/rev, note: "run 31: vc 100 m/min, ap 0.50 mm; Fc 207.45 N"}
  - {name: Ra_r1.2, value: 1.12, unit: um, x: 0.20, x_name: feed, x_unit: mm/rev, note: "run 23: vc 150 m/min, ap 0.50 mm; Fc 142.30 N"}
reference_curves: []
notes: "Name = nose radius in mm, x = feed; each value is one run of the L36 plan (runs 1/4, 2/5, 3/6 and the other repeated level combinations are replicate runs). In Table 2 the column headers 'f (mm/rev)' and 'Vc (m/min)' are interchanged: the levels stored here make the printed MRR = vc f ap and Kc = Fc / (f ap) agree for all 36 runs, and they put Ra in line with the feed-mark law (f^2/(32 r) gives 0.25, 0.77, 1.56 um at r 0.8 mm), while the header order would contradict both. The paper says feed explains most of the Ra variance (88.7 % coated, 67.0 % uncoated). Ra range of the TiN-coated insert: 0.18-1.51 um. The insert designation printed (SNGA120408T01020) is the r = 0.8 mm size; the 1.2 mm insert (SNGA120412 in the same family) is not named. Measurement repeat count and uncertainty are not given."

File: apps/cnc-twin/validation/cases/roughness/roughness-khellaf2026-hardturn-h11-ceramic-uncoated.yaml
# Khellaf et al. (2026): Ra in dry hard turning of X38CrMoV5-1 (AISI H11, 50 HRC) with uncoated mixed
# ceramic (Al2O3/TiC) SNGA inserts of nose radius 0.8 and 1.2 mm, feed 0.08-0.20 mm/rev (L36 plan).
format: cnctwin-validation-case
version: 1
id: roughness-khellaf2026-hardturn-h11-ceramic-uncoated
quantity: roughness
reference:
  src: khellaf-2026-x38crmov5-ceramic-turning
  location: "Sect. 'Work piece material and cutting inserts' and 'Measuring instruments', Table 1 (levels), Table 2 (L36 runs, uncoated insert columns: Ra, Fc)"
  digitised: false
  measured: true
setup:
  operation: longitudinal_turning
  material: {db: h13-50hrc, note: "source material X38CrMoV5-1 (AISI H11) hardened to 50 HRC (quenched 1020 C, oil-tempered 250 C): 0.35 C, 5.26 Cr, 1.19 Mo, 0.50 V; H13 (X40CrMoV5-1) at 50 HRC is the nearest database entry"}
  stock: {diameter_mm: 76, length_mm: 400}
  tool:
    type: turning_insert
    iso_designation: SNGA120408T01020
    tool_class: ceramic
    grade: "mixed ceramic Al2O3/TiC"
    coating: none
    nose_radius_mm_levels: [0.8, 1.2]
    edge_preparation: "T01020 chamfer (0.10 mm x 20 deg) per the designation"
    cutting_edge_angle_deg: 75
    clearance_deg: 6
    rake_deg: -6
    inclination_deg: -6
    holder: PSBNR2525K12
  machine: {model: "TOS Trencin SN40C lathe"}
  conditions:
    coolant: dry
    feed_mm_rev_levels: [0.08, 0.14, 0.20]
    cutting_speed_m_min_levels: [100, 150, 200]
    ap_mm_levels: [0.10, 0.30, 0.50]
    roughness_instrument: "Mitutoyo 201 roughness tester (as printed; Ra), ISO 4287"
    tool_state: {value: new, src: est, note: "not stated for the L36 runs; tool wear was studied separately (Figs. 17-21)"}
  program: null
reference_values:
  - {name: Ra_r0.8, value: 0.67, unit: um, x: 0.08, x_name: feed, x_unit: mm/rev, note: "run 1: vc 100 m/min, ap 0.10 mm; Fc 20.41 N"}
  - {name: Ra_r0.8, value: 0.66, unit: um, x: 0.08, x_name: feed, x_unit: mm/rev, note: "run 4: vc 100 m/min, ap 0.10 mm; Fc 21.71 N"}
  - {name: Ra_r0.8, value: 0.29, unit: um, x: 0.08, x_name: feed, x_unit: mm/rev, note: "run 7: vc 100 m/min, ap 0.30 mm; Fc 58.98 N"}
  - {name: Ra_r0.8, value: 0.31, unit: um, x: 0.08, x_name: feed, x_unit: mm/rev, note: "run 15: vc 200 m/min, ap 0.30 mm; Fc 59.59 N"}
  - {name: Ra_r0.8, value: 0.27, unit: um, x: 0.08, x_name: feed, x_unit: mm/rev, note: "run 18: vc 200 m/min, ap 0.30 mm; Fc 51.07 N"}
  - {name: Ra_r0.8, value: 0.36, unit: um, x: 0.08, x_name: feed, x_unit: mm/rev, note: "run 10: vc 100 m/min, ap 0.50 mm; Fc 100.70 N"}
  - {name: Ra_r0.8, value: 0.67, unit: um, x: 0.14, x_name: feed, x_unit: mm/rev, note: "run 11: vc 150 m/min, ap 0.10 mm; Fc 33.81 N"}
  - {name: Ra_r0.8, value: 0.63, unit: um, x: 0.14, x_name: feed, x_unit: mm/rev, note: "run 2: vc 150 m/min, ap 0.30 mm; Fc 78.08 N"}
  - {name: Ra_r0.8, value: 0.61, unit: um, x: 0.14, x_name: feed, x_unit: mm/rev, note: "run 5: vc 150 m/min, ap 0.30 mm; Fc 79.24 N"}
  - {name: Ra_r0.8, value: 0.63, unit: um, x: 0.14, x_name: feed, x_unit: mm/rev, note: "run 13: vc 100 m/min, ap 0.50 mm; Fc 140.58 N"}
  - {name: Ra_r0.8, value: 0.68, unit: um, x: 0.14, x_name: feed, x_unit: mm/rev, note: "run 16: vc 100 m/min, ap 0.50 mm; Fc 133.28 N"}
  - {name: Ra_r0.8, value: 0.58, unit: um, x: 0.14, x_name: feed, x_unit: mm/rev, note: "run 8: vc 150 m/min, ap 0.50 mm; Fc 131.83 N"}
  - {name: Ra_r0.8, value: 1.24, unit: um, x: 0.20, x_name: feed, x_unit: mm/rev, note: "run 14: vc 150 m/min, ap 0.10 mm; Fc 31.31 N"}
  - {name: Ra_r0.8, value: 1.28, unit: um, x: 0.20, x_name: feed, x_unit: mm/rev, note: "run 17: vc 150 m/min, ap 0.10 mm; Fc 42.48 N"}
  - {name: Ra_r0.8, value: 1.30, unit: um, x: 0.20, x_name: feed, x_unit: mm/rev, note: "run 9: vc 200 m/min, ap 0.10 mm; Fc 30.80 N"}
  - {name: Ra_r0.8, value: 1.10, unit: um, x: 0.20, x_name: feed, x_unit: mm/rev, note: "run 12: vc 200 m/min, ap 0.30 mm; Fc 100.96 N"}
  - {name: Ra_r0.8, value: 1.14, unit: um, x: 0.20, x_name: feed, x_unit: mm/rev, note: "run 3: vc 200 m/min, ap 0.50 mm; Fc 167.87 N"}
  - {name: Ra_r0.8, value: 1.36, unit: um, x: 0.20, x_name: feed, x_unit: mm/rev, note: "run 6: vc 200 m/min, ap 0.50 mm; Fc 162.24 N"}
  - {name: Ra_r1.2, value: 0.29, unit: um, x: 0.08, x_name: feed, x_unit: mm/rev, note: "run 32: vc 150 m/min, ap 0.10 mm; Fc 24.49 N"}
  - {name: Ra_r1.2, value: 0.26, unit: um, x: 0.08, x_name: feed, x_unit: mm/rev, note: "run 24: vc 200 m/min, ap 0.10 mm; Fc 25.56 N"}
  - {name: Ra_r1.2, value: 0.20, unit: um, x: 0.08, x_name: feed, x_unit: mm/rev, note: "run 35: vc 150 m/min, ap 0.30 mm; Fc 63.12 N"}
  - {name: Ra_r1.2, value: 0.33, unit: um, x: 0.08, x_name: feed, x_unit: mm/rev, note: "run 26: vc 150 m/min, ap 0.50 mm; Fc 90.16 N"}
  - {name: Ra_r1.2, value: 0.26, unit: um, x: 0.08, x_name: feed, x_unit: mm/rev, note: "run 29: vc 150 m/min, ap 0.50 mm; Fc 91.21 N"}
  - {name: Ra_r1.2, value: 0.30, unit: um, x: 0.08, x_name: feed, x_unit: mm/rev, note: "run 21: vc 200 m/min, ap 0.50 mm; Fc 110.31 N"}
  - {name: Ra_r1.2, value: 0.63, unit: um, x: 0.14, x_name: feed, x_unit: mm/rev, note: "run 19: vc 100 m/min, ap 0.10 mm; Fc 39.93 N"}
  - {name: Ra_r1.2, value: 0.51, unit: um, x: 0.14, x_name: feed, x_unit: mm/rev, note: "run 27: vc 200 m/min, ap 0.10 mm; Fc 39.67 N"}
  - {name: Ra_r1.2, value: 0.54, unit: um, x: 0.14, x_name: feed, x_unit: mm/rev, note: "run 30: vc 200 m/min, ap 0.10 mm; Fc 46.41 N"}
  - {name: Ra_r1.2, value: 0.41, unit: um, x: 0.14, x_name: feed, x_unit: mm/rev, note: "run 22: vc 100 m/min, ap 0.30 mm; Fc 107.19 N"}
  - {name: Ra_r1.2, value: 0.46, unit: um, x: 0.14, x_name: feed, x_unit: mm/rev, note: "run 33: vc 200 m/min, ap 0.30 mm; Fc 100.91 N"}
  - {name: Ra_r1.2, value: 0.33, unit: um, x: 0.14, x_name: feed, x_unit: mm/rev, note: "run 36: vc 200 m/min, ap 0.50 mm; Fc 159.49 N"}
  - {name: Ra_r1.2, value: 1.13, unit: um, x: 0.20, x_name: feed, x_unit: mm/rev, note: "run 34: vc 100 m/min, ap 0.10 mm; Fc 54.17 N"}
  - {name: Ra_r1.2, value: 0.82, unit: um, x: 0.20, x_name: feed, x_unit: mm/rev, note: "run 25: vc 100 m/min, ap 0.30 mm; Fc 125.40 N"}
  - {name: Ra_r1.2, value: 0.92, unit: um, x: 0.20, x_name: feed, x_unit: mm/rev, note: "run 28: vc 100 m/min, ap 0.30 mm; Fc 126.70 N"}
  - {name: Ra_r1.2, value: 0.79, unit: um, x: 0.20, x_name: feed, x_unit: mm/rev, note: "run 20: vc 150 m/min, ap 0.30 mm; Fc 115.89 N"}
  - {name: Ra_r1.2, value: 0.66, unit: um, x: 0.20, x_name: feed, x_unit: mm/rev, note: "run 31: vc 100 m/min, ap 0.50 mm; Fc 190.75 N"}
  - {name: Ra_r1.2, value: 0.52, unit: um, x: 0.20, x_name: feed, x_unit: mm/rev, note: "run 23: vc 150 m/min, ap 0.50 mm; Fc 133.39 N"}
reference_curves: []
notes: "Name = nose radius in mm, x = feed; each value is one run of the L36 plan (runs 1/4, 2/5, 3/6 and the other repeated level combinations are replicate runs). In Table 2 the column headers 'f (mm/rev)' and 'Vc (m/min)' are interchanged: the levels stored here make the printed MRR = vc f ap and Kc = Fc / (f ap) agree for all 36 runs, and they put Ra in line with the feed-mark law (f^2/(32 r) gives 0.25, 0.77, 1.56 um at r 0.8 mm), while the header order would contradict both. The paper says feed explains most of the Ra variance (88.7 % coated, 67.0 % uncoated). Ra range of the uncoated insert: 0.20-1.36 um. The insert designation printed (SNGA120408T01020) is the r = 0.8 mm size; the 1.2 mm insert (SNGA120412 in the same family) is not named. Measurement repeat count and uncertainty are not given."

File: apps/cnc-twin/validation/cases/roughness/roughness-sultana2023-endmill-ti64-hss.yaml
# Sultana & Dhar (2023): Ra after end milling Ti-6Al-4V with a 12 mm 4-flute HSS-E-PM end mill at
# vc 16-32 m/min and fz 0.08-0.16 mm, dry and with two high-pressure oil supplies (same runs as
# coolant-sultana2023-ti64-endmill-hpc-vs-dry).
format: cnctwin-validation-case
version: 1
id: roughness-sultana2023-endmill-ti64-hss
quantity: roughness
reference:
  src: sultana-2023-ti64-hpc-milling
  location: "Sect. 2 and Table 4 (setup), Sect. 2 text (Surtronic 3+, 0.8 mm sampling length), Table 5 (Ra per run)"
  digitised: false
  measured: true
setup:
  operation: peripheral_milling
  material: {db: ti6al4v, note: "Ti-6Al-4V grade 5, 37 HRC"}
  tool:
    type: square_endmill
    maker_tool: "DORMER HSS-E-PM solid end mill (finishing type)"
    tool_class: hss
    coating: none
    diameter_mm: 12
    flutes: 4
    helix_deg: 30
    rake_deg: 5
    clearance_deg: 15
    tool_state: {value: new, src: est, note: "not stated; wear was studied in separate long runs (Fig. 20)"}
  machine: {model: "vertical knee and column milling machine (Sunlike, China)", power_hp: 7.5}
  coolant:
    cases: "dry; HPC: VG-68 oil, 80 bar, 2.0 L/min, one external 2 mm nozzle 20 mm from the edge; RHPC: same oil, pressure and total flow through a rotary applicator with four 0.5 mm nozzles"
  conditions:
    cutting_speed_m_min: [16, 24, 32]
    feed_mm_tooth: [0.08, 0.12, 0.16]
    ap_mm: 1.0
    ae_mm: 6.0
    measured_surface: "not stated (the paper says Ra was measured 'for each slot'); with ap = 1 mm and ae = 6 mm the floor is cut by the end teeth and the wall by the flank teeth"
    roughness_instrument: "Taylor Hobson Surtronic 3+ portable stylus, sampling length 0.8 mm"
  program: null
reference_values:
  - {name: Ra_dry_vc16, value: 1.53, unit: um, x: 0.08, x_name: feed_per_tooth, x_unit: mm}
  - {name: Ra_dry_vc16, value: 1.63, unit: um, x: 0.12, x_name: feed_per_tooth, x_unit: mm}
  - {name: Ra_dry_vc16, value: 2.35, unit: um, x: 0.16, x_name: feed_per_tooth, x_unit: mm}
  - {name: Ra_dry_vc24, value: 1.47, unit: um, x: 0.08, x_name: feed_per_tooth, x_unit: mm}
  - {name: Ra_dry_vc24, value: 1.55, unit: um, x: 0.12, x_name: feed_per_tooth, x_unit: mm}
  - {name: Ra_dry_vc24, value: 2.25, unit: um, x: 0.16, x_name: feed_per_tooth, x_unit: mm}
  - {name: Ra_dry_vc32, value: 1.32, unit: um, x: 0.08, x_name: feed_per_tooth, x_unit: mm}
  - {name: Ra_dry_vc32, value: 1.32, unit: um, x: 0.12, x_name: feed_per_tooth, x_unit: mm}
  - {name: Ra_dry_vc32, value: 1.61, unit: um, x: 0.16, x_name: feed_per_tooth, x_unit: mm}
  - {name: Ra_hpc_vc16, value: 1.38, unit: um, x: 0.08, x_name: feed_per_tooth, x_unit: mm}
  - {name: Ra_hpc_vc16, value: 1.44, unit: um, x: 0.12, x_name: feed_per_tooth, x_unit: mm}
  - {name: Ra_hpc_vc16, value: 1.72, unit: um, x: 0.16, x_name: feed_per_tooth, x_unit: mm}
  - {name: Ra_hpc_vc24, value: 1.34, unit: um, x: 0.08, x_name: feed_per_tooth, x_unit: mm}
  - {name: Ra_hpc_vc24, value: 1.32, unit: um, x: 0.12, x_name: feed_per_tooth, x_unit: mm}
  - {name: Ra_hpc_vc24, value: 1.59, unit: um, x: 0.16, x_name: feed_per_tooth, x_unit: mm}
  - {name: Ra_hpc_vc32, value: 1.18, unit: um, x: 0.08, x_name: feed_per_tooth, x_unit: mm}
  - {name: Ra_hpc_vc32, value: 1.24, unit: um, x: 0.12, x_name: feed_per_tooth, x_unit: mm}
  - {name: Ra_hpc_vc32, value: 1.32, unit: um, x: 0.16, x_name: feed_per_tooth, x_unit: mm}
  - {name: Ra_rhpc_vc16, value: 1.24, unit: um, x: 0.08, x_name: feed_per_tooth, x_unit: mm}
  - {name: Ra_rhpc_vc16, value: 1.30, unit: um, x: 0.12, x_name: feed_per_tooth, x_unit: mm}
  - {name: Ra_rhpc_vc16, value: 1.42, unit: um, x: 0.16, x_name: feed_per_tooth, x_unit: mm}
  - {name: Ra_rhpc_vc24, value: 0.96, unit: um, x: 0.08, x_name: feed_per_tooth, x_unit: mm}
  - {name: Ra_rhpc_vc24, value: 1.22, unit: um, x: 0.12, x_name: feed_per_tooth, x_unit: mm}
  - {name: Ra_rhpc_vc24, value: 1.32, unit: um, x: 0.16, x_name: feed_per_tooth, x_unit: mm}
  - {name: Ra_rhpc_vc32, value: 0.82, unit: um, x: 0.08, x_name: feed_per_tooth, x_unit: mm}
  - {name: Ra_rhpc_vc32, value: 1.00, unit: um, x: 0.12, x_name: feed_per_tooth, x_unit: mm}
  - {name: Ra_rhpc_vc32, value: 1.08, unit: um, x: 0.16, x_name: feed_per_tooth, x_unit: mm}
reference_curves: []
notes: "One measurement per run of the 27-run full factorial (Table 5); name = coolant case and cutting speed in m/min, x = feed per tooth. Measurement uncertainty and the number of traces are not given. The text of Sect. 3 quotes dry 1.81 um and HPC 1.32 um at 32 m/min and 0.08 mm/tooth, which disagrees with Table 5 (1.32 and 1.18 um, runs 21 and 11); the table values are stored. The kinematic feed-mark roughness of a sharp end mill at these feeds is far below the measured values, so the case mainly tests the non-kinematic part (built-up edge in dry cutting of Ti-6Al-4V with HSS, which the paper reports, runout, vibration and coolant lubrication). The surface that was measured (floor or wall) is not stated."
