Repository: oxylol/plint

<h1 align="center">Plint</h1>
Ad blocking · game servers · streaming · remote access · a few apps of its own · and Claude living on the box.</p>

---

Every service is a name under one domain, with a real certificate, reachable the same
way at home and away. One command installs it, one command runs it, and the whole
machine is this repository.

| | |
|---|---|
| **plint.net** | Home page: live instruments and a registry of every service (`theme/home`) |
| **dns.plint.net** | AdGuard Home: network-wide ad blocking, encrypted upstream DNS |
| **games.plint.net** | AMP: game servers |
| **stremio.plint.net** | Stremio: streaming server and web player |
| **host.plint.net** | Cockpit: updates, disks, logs, terminal |
| **stacks.plint.net** | Dockge: containers |
| **metrics.plint.net** | Beszel: CPU, memory, disk, per container |
| **status.plint.net** | Uptime Kuma: status page |
| **ntfy.plint.net** | ntfy: push notifications to your phone |
| **backup.plint.net** | Kopia: nightly snapshots |
| **speed.plint.net** | Speedtest Tracker: internet speed, four tests a day |
| *Tailscale* | remote access, Tailscale SSH, LAN subnet routing |
| *Claude* | Claude Code on the server, controlled from the Claude app |

Built on top of that, each in `apps/` with its own README:

| | |
|---|---|
| **cnc.plint.net** | CNC Studio: a G-code simulator with Claude built in |
| **poly.plint.net** | Polybot: Polymarket strategies compared on paper |
| **stocks.plint.net** | Stocks: stock-trading models on paper, side by side |

# CNC Twin

CNC Twin runs a CNC program on a physical twin of the machine before the real machine runs it, and says
whether the program is safe to run and why. It reads the program in the control's own dialect, executes it
the way the control and the machine would (look-ahead, block timing, axis drives, spindle), cuts the stock
with the real tool geometry, and follows what the cut does: forces, vibration and chatter, heat, tool wear,
chips, coolant, the workholding and the finished part's geometry against its drawing. Every finding names
the program line, the simulated time, the tool position and the chain of causes behind it. The verdict is
**SAFE TO RUN** when no finding has severity error or fatal (docs/architecture.md section 11).

Everything is SI inside, offline, deterministic (same project, build and hardware give bit-identical
results, docs/determinism.md), and every number in the databases carries a source or is marked as an
estimate with a note on how it was derived. How good the predictions are is stated per quantity in
[Limits](#limits): read it before acting on a number.

What a run gives: the verdict and its reasons, findings with cause chains, the machined part (meshes, a
virtual CMM against the CAD tolerances), surface finish and burrs, tool wear and life, cycle time and
production figures, time series of every channel, a 3-D playback, an HTML/PDF report and setup sheet, a
video and the sound of the cut. All of it is files in one run directory (docs/formats.md "Run directory").

## Quick start

**On Plint (the service).** The stack is `stacks/twin/compose.yaml`: one container (`cnc-twin`, image
`plint/cnc-twin:local` built from this folder), the API and the web UI on `127.0.0.1:5210`, projects and runs
in `data/cnc-twin`, one simulation at a time, 1.5 GB memory cap, 2 CPUs.

```
sudo install -d -o 1002 -g 1002 /opt/plint/data/cnc-twin   # once: the container runs as uid 1002 on a read-only root
plint up twin                                              # builds the image the first time (it compiles every kernel)
plint logs cnc-twin
```

The UI is at `https://twin.<domain>` (Caddy proxies to port 5210; the home screen has a card). Open an
example or upload a zipped project folder, press **Check**, then **Start a run**, and follow it live; the
verdict, findings, playback, inspection, tools, report and files are tabs of the run page (docs/ui.md).
After a change to this folder, `plint sync` rebuilds the image.

**Command line.** `bin/twin` runs the CLI from the virtualenv `~/.venvs/cnc-twin` (`CNCTWIN_VENV`), or from
the Docker image when there is no virtualenv, with the deterministic environment either way.

```
cd /opt/plint/apps/cnc-twin
bin/twin warmup                                                 # compile every kernel once (about 12 CPU minutes)
bin/twin check examples/pocket-islands-al6061 --out /tmp/pocket-check   # timestep, cost estimate, program checks
bin/twin run examples/pocket-islands-al6061/project.yaml --set max_sim_s=8
bin/twin explain runs-data/runs/<run_id>                        # the findings; add a finding id for its causes
```

`twin run` prints the run directory, then `SAFE TO RUN` (exit 0) or `NOT SAFE TO RUN` with the reasons
(exit 3). Runs go to `DATA_DIR/runs/` (`DATA_DIR` defaults to `runs-data/` here, `/data` in the container)
and through the run cache: the same project, inputs, options and build are answered from the cache.

File: apps/cnc-twin/validation/cases/tool_temperature/tooltemp-orth-ti64-loschner2025-ntc.yaml
# Ti6Al4V orthogonal turning (rake 20 deg): cutting temperature by tool-work thermocouple (digitised).
# Reference values are read from the source named under reference (see its location and notes).
format: cnctwin-validation-case
version: 1
id: tooltemp-orth-ti64-loschner2025-ntc
quantity: tool_temperature
reference:
  src: loschner-2025-ti6al4v-jc-sensitivity
  location: Fig. 2c, experiment lines (digitised; 3.77 C per px)
  digitised: true
  uncertainty_pct: 2
  measured: true
  note: digitisation uncertainty about +-2 px (+-8 C); the thermocouple calibration uncertainty is described in ref. [21]
    of the source (not read) and is not included
setup:
  operation: orthogonal_turning
  material:
    db: ti6al4v
    note: 'Ti6Al4V; heat treatment, hardness and supplier data are not given in the source (DB entry: mill annealed)'
  tool:
    src: loschner-2025-ti6al4v-jc-sensitivity
    page: Sect. 2.1
    type: grooving_insert
    designation: Tungaloy DGG500-0400 (orthogonal-turning carbide insert)
    holder_designation: CTER2020-5T12
    tool_class: carbide
    rake_deg: {value: 20, note: orthogonal rake in the working system}
    clearance_deg: {value: 7, note: normal clearance in the working system}
    coating: not stated in the source
    edge_radius_um:
      value: 15
      src: est
      note: 'assumed: not stated; typical honed edge of a ground carbide grooving insert (est.)'
    assumed_inputs: [edge_radius_um]
  machine:
    src: loschner-2025-ti6al4v-jc-sensitivity
    page: Sect. 2.1
    model: Okuma Genos L200E-M 3-axis CNC lathe
    dynamometer: Kistler 9129AA
    temperature: natural (tool-work) thermocouple; calibration and accuracy in Loeschner et al. (2024) Machines 12, 709
      (ref. [21] of the source, not read)
  conditions:
    src: loschner-2025-ti6al4v-jc-sensitivity
    page: Sect. 2.1
    vc_m_min: [40, 50, 60, 70, 80, 90]
    feed_mm_rev: [0.05, 0.1, 0.15]
    width_of_cut_mm: {value: 3, note: ap = 3 mm (constant)}
    coolant: dry
    ambient_temp_degC: 20
    note: full factorial 6 x 3, except vc 90 m/min at f 0.15 mm (catastrophic tool wear, no repeatable data, Sect. 2.3)
  dynamics: null
  program: null
reference_values: []
reference_curves:
- name: T f=0.05
  x_name: vc
  x_unit: m/min
  y_name: T (natural thermocouple)
  y_unit: degC
  points:
  - [40, 466]
  - [50, 501]
  - [60, 548]
  - [70, 572]
  - [80, 610]
  - [90, 645]
  uncertainty: 8
  note: experiment line of Fig. 2c read at the position of each feed's bar
- name: T f=0.1
  x_name: vc
  x_unit: m/min
  y_name: T (natural thermocouple)
  y_unit: degC
  points:
  - [40, 559]
  - [50, 601]
  - [60, 642]
  - [70, 682]
  - [80, 727]
  - [90, 759]
  uncertainty: 8
  note: experiment line of Fig. 2c read at the position of each feed's bar
- name: T f=0.15
  x_name: vc
  x_unit: m/min
  y_name: T (natural thermocouple)
  y_unit: degC
  points:
  - [40, 598]
  - [50, 653]
  - [60, 710]
  - [70, 761]
  - [80, 801]
  uncertainty: 8
  note: experiment line of Fig. 2c read at the position of each feed's bar
notes: 'Tool-work (natural) thermocouple: the EMF of the carbide insert / Ti6Al4V junction gives an average temperature
  of the whole tool-chip and tool-work contact, weighted towards the hottest region. Compare with the contact-area-averaged
  simulated interface temperature, not the peak. The source''s FE model agreed within 3-4 % (Sect. 2.3).'

File: apps/cnc-twin/validation/cases/tool_temperature/tooltemp-orth-ti64-slusarczyk2025-ir.yaml
# Ti6Al4V orthogonal turning: tool temperature near the edge by IR thermography (2 x 1 mm window).
# Reference values are read from the source named under reference (see its location and notes).
format: cnctwin-validation-case
version: 1
id: tooltemp-orth-ti64-slusarczyk2025-ir
quantity: tool_temperature
reference:
  src: slusarczyk-2025-ti6al4v-rake-temperature
  location: Table 5 (average contact temperature from thermograms in the stable cutting phase), Sect. 3.2 and 4
  digitised: false
  uncertainty_pct: 8
  measured: true
  note: IR thermography with emissivity 0.48 assumed for uncoated WC-Co (from the literature, ref. [33] of the source);
    maximum error of the thermovision measurements +-8 % (Sect. 4)
setup:
  operation: orthogonal_turning
  material:
    db: ti6al4v
    note: 'Ti-6Al-4V shaft; only the composition is given (Table 1: Al 5.5-6.75, V 3.5-4.5, Fe 0.03, O 0.20, C 0.08, N 0.05,
      H 0.015 wt%); condition not stated'
  tool:
    src: slusarczyk-2025-ti6al4v-rake-temperature
    page: Sect. 3.2
    tool_class: carbide
    tool_material: uncoated WC-Co
    rake_face: flat (no chip breaker)
    rake_per_test_deg: [0, 0, 0, 0, 0, 0, 0, 0, 0, 0, 10, 10, 10, 10, 10, 10, 10, 10, 10, 10]
    clearance_deg: 5
    inclination_deg: 0
    coating: none
    edge_radius_um: {value: 10, src: est, note: 'assumed: not stated; typical of a ground uncoated WC-Co edge (est.)'}
    assumed_inputs: [edge_radius_um]
  machine:
    src: slusarczyk-2025-ti6al4v-rake-temperature
    page: Sect. 3.2, Fig. 3-4
    model: KNUTH Masterturn 400 precision lathe
    dynamometer: Kistler 9257B on the auxiliary slide, Kistler 5070B amplifier, DynoWare
    force_sampling_Hz: 3000
    thermal_camera: FLIR SC 620, 640 x 480 px, 30 Hz, f = 38 mm lens, on the tailstock side
    high_speed_camera: Phantom v5.2, 3000 fps, 512 x 512 px (chip flow speed by marker tracking)
  stock:
    src: slusarczyk-2025-ti6al4v-rake-temperature
    page: Sect. 3.1-3.2
    form: shaft prepared for orthogonal turning (geometry not given); knurled markers on the side for chip-flow tracking
  conditions:
    src: slusarczyk-2025-ti6al4v-rake-temperature
    page: Tables 2-3
    test_ids: ['1', '2', '3', '4', '5', '6', '7', '8', '9', '10', '11', '12', '13', '14', '15', '16', '17', '18', '19',
      '20']
    vc_per_test_m_min: [60, 50, 40, 30, 20, 60, 50, 40, 30, 20, 60, 50, 40, 30, 20, 60, 50, 40, 30, 20]
    feed_per_test_mm_rev: [0.104, 0.104, 0.104, 0.104, 0.104, 0.069, 0.069, 0.069, 0.069, 0.069, 0.104, 0.104, 0.104, 0.104,
      0.104, 0.069, 0.069, 0.069, 0.069, 0.069]
    width_of_cut_mm: {value: 4, note: 'ap = 4 mm, constant'}
    coolant:
      value: dry
      src: est
      note: 'assumed: not stated; the side-view thermography of the cutting zone implies no coolant'
    assumed_inputs: [coolant]
  dynamics: null
  program: null
reference_values:
- {name: 'T_avg test 1 (rake 0, f 0.104)', value: 556, unit: degC, uncertainty: 44.5, x: 60, x_name: vc, x_unit: m/min,
  note: uncertainty = the stated maximum thermography error of 8 %}
- {name: 'T_avg test 2 (rake 0, f 0.104)', value: 532, unit: degC, uncertainty: 42.6, x: 50, x_name: vc, x_unit: m/min,
  note: uncertainty = the stated maximum thermography error of 8 %}
- {name: 'T_avg test 3 (rake 0, f 0.104)', value: 501, unit: degC, uncertainty: 40.1, x: 40, x_name: vc, x_unit: m/min,
  note: uncertainty = the stated maximum thermography error of 8 %}
- {name: 'T_avg test 4 (rake 0, f 0.104)', value: 480, unit: degC, uncertainty: 38.4, x: 30, x_name: vc, x_unit: m/min,
  note: uncertainty = the stated maximum thermography error of 8 %}
- {name: 'T_avg test 5 (rake 0, f 0.104)', value: 451, unit: degC, uncertainty: 36.1, x: 20, x_name: vc, x_unit: m/min,
  note: uncertainty = the stated maximum thermography error of 8 %}
- {name: 'T_avg test 6 (rake 0, f 0.069)', value: 472, unit: degC, uncertainty: 37.8, x: 60, x_name: vc, x_unit: m/min,
  note: uncertainty = the stated maximum thermography error of 8 %}
- {name: 'T_avg test 7 (rake 0, f 0.069)', value: 470, unit: degC, uncertainty: 37.6, x: 50, x_name: vc, x_unit: m/min,
  note: uncertainty = the stated maximum thermography error of 8 %}
- {name: 'T_avg test 8 (rake 0, f 0.069)', value: 458, unit: degC, uncertainty: 36.6, x: 40, x_name: vc, x_unit: m/min,
  note: uncertainty = the stated maximum thermography error of 8 %}
- {name: 'T_avg test 9 (rake 0, f 0.069)', value: 445, unit: degC, uncertainty: 35.6, x: 30, x_name: vc, x_unit: m/min,
  note: uncertainty = the stated maximum thermography error of 8 %}
- {name: 'T_avg test 10 (rake 0, f 0.069)', value: 447, unit: degC, uncertainty: 35.8, x: 20, x_name: vc, x_unit: m/min,
  note: uncertainty = the stated maximum thermography error of 8 %}
- {name: 'T_avg test 11 (rake 10, f 0.104)', value: 444, unit: degC, uncertainty: 35.5, x: 60, x_name: vc, x_unit: m/min,
  note: uncertainty = the stated maximum thermography error of 8 %}
- {name: 'T_avg test 12 (rake 10, f 0.104)', value: 440, unit: degC, uncertainty: 35.2, x: 50, x_name: vc, x_unit: m/min,
  note: uncertainty = the stated maximum thermography error of 8 %}
- {name: 'T_avg test 13 (rake 10, f 0.104)', value: 435, unit: degC, uncertainty: 34.8, x: 40, x_name: vc, x_unit: m/min,
  note: uncertainty = the stated maximum thermography error of 8 %}
- {name: 'T_avg test 14 (rake 10, f 0.104)', value: 431, unit: degC, uncertainty: 34.5, x: 30, x_name: vc, x_unit: m/min,
  note: uncertainty = the stated maximum thermography error of 8 %}
- {name: 'T_avg test 15 (rake 10, f 0.104)', value: 417, unit: degC, uncertainty: 33.4, x: 20, x_name: vc, x_unit: m/min,
  note: uncertainty = the stated maximum thermography error of 8 %}
- {name: 'T_avg test 16 (rake 10, f 0.069)', value: 469, unit: degC, uncertainty: 37.5, x: 60, x_name: vc, x_unit: m/min,
  note: uncertainty = the stated maximum thermography error of 8 %}
- {name: 'T_avg test 17 (rake 10, f 0.069)', value: 419, unit: degC, uncertainty: 33.5, x: 50, x_name: vc, x_unit: m/min,
  note: uncertainty = the stated maximum thermography error of 8 %}
- {name: 'T_avg test 18 (rake 10, f 0.069)', value: 403, unit: degC, uncertainty: 32.2, x: 40, x_name: vc, x_unit: m/min,
  note: uncertainty = the stated maximum thermography error of 8 %}
- {name: 'T_avg test 19 (rake 10, f 0.069)', value: 393, unit: degC, uncertainty: 31.4, x: 30, x_name: vc, x_unit: m/min,
  note: uncertainty = the stated maximum thermography error of 8 %}
- {name: 'T_avg test 20 (rake 10, f 0.069)', value: 391, unit: degC, uncertainty: 31.3, x: 20, x_name: vc, x_unit: m/min,
  note: uncertainty = the stated maximum thermography error of 8 %}
reference_curves: []
notes: 'What is measured: the mean apparent temperature of a 2 x 1 mm area on the tool, seen from the side (the source writes
  ''tool flank'') next to the chip-tool contact, recorded at 30 Hz during stable cutting. It is not the peak rake-face temperature:
  the source''s own contact model gives 24-73 C higher maximum values (~17 %). A simulator should average its tool side-face
  temperature over the same 2 x 1 mm window at the cutting edge. The camera position was chosen so that the flowing chip
  does not obstruct the window (Sect. 3.2).'
